Repository: materialsgenomefoundation/2023-workshop-material

File: ESPEI/input-data/activity/pugliese1970-1073K.json
{
  "disabled": true,
  "components": ["CR", "NI"],
  "phases": ["BCC_A2"],
  "reference_state": {
    "phases": ["BCC_A2"],
    "conditions": {
      "P": 101325,
      "T": 1073.15,
      "X_CR": 1.0
    }
  },
  "conditions": {
    "P": 101325,
    "T": 1073.15,
    "X_CR": [0.25, 0.35, 0.40, 0.45, 0.55, 0.65, 0.70, 0.75, 0.80, 0.85, 0.90, 0.95, 0.98]
  },
  "output": "ACR_CR",
    "values":   [[[0.27, 0.51, 0.802, 0.916, 0.9 , 0.911, 0.903, 0.911, 0.908, 0.913, 0.907, 0.914, 0.959]]],
  "reference": "Pugliese (1970)", "bibtex": "pugliese1970",
  "comment": "From Table 2",
  "author": "Bocklund, Brandon"
}

File: ESPEI/input-data/activity/pugliese1970-1173K.json
{
  "disabled": true,
  "components": ["CR", "NI"],
  "phases": ["BCC_A2"],
  "reference_state": {
    "phases": ["BCC_A2"],
    "conditions": {
      "P": 101325,
      "T": 1173.15,
      "X_CR": 1.0
    }
  },
  "conditions": {
    "P": 101325,
    "T": 1173.15,
    "X_CR": [0.25, 0.35, 0.40, 0.45, 0.55, 0.65, 0.70, 0.75, 0.80, 0.85, 0.90, 0.95, 0.98]
  },
  "output": "ACR_CR",
    "values":   [[[0.251, 0.48, 0.741, 0.93, 0.931, 0.927, 0.93, 0.931, 0.919, 0.921, 0.926, 0.933, 0.965]]],
  "reference": "Pugliese (1970)", "bibtex": "pugliese1970",
  "comment": "From Table 2",
  "author": "Bocklund, Brandon"
}

File: ESPEI/input-data/activity/pugliese1970-1273K.json
{
  "disabled": true,
  "components": ["CR", "NI"],
  "phases": ["BCC_A2"],
  "reference_state": {
    "phases": ["BCC_A2"],
    "conditions": {
      "P": 101325,
      "T": 1273.15,
      "X_CR": 1.0
    }
  },
  "conditions": {
    "P": 101325,
    "T": 1273.15,
    "X_CR": [0.25, 0.35, 0.40, 0.45, 0.55, 0.65, 0.70, 0.75, 0.80, 0.85, 0.90, 0.95, 0.98]
  },
  "output": "ACR_CR",
    "values":   [[[0.231, 0.452, 0.61, 0.952, 0.952, 0.95, 0.952, 0.952, 0.947, 0.949, 0.953, 0.976, 0.99]]],
  "reference": "Pugliese (1970)", "bibtex": "pugliese1970",
  "comment": "From Table 2",
  "author": "Bocklund, Brandon"
}

File: ESPEI/input-data/activity/pugliese1970-1373K.json
{
  "disabled": true,
  "components": ["CR", "NI"],
  "phases": ["BCC_A2"],
  "reference_state": {
    "phases": ["BCC_A2"],
    "conditions": {
      "P": 101325,
      "T": 1373.15,
      "X_CR": 1.0
    }
  },
  "conditions": {
    "P": 101325,
    "T": 1373.15,
    "X_CR": [0.25, 0.35, 0.40, 0.45, 0.55, 0.65, 0.70, 0.75, 0.80, 0.85, 0.90, 0.95, 0.98]
  },
  "output": "ACR_CR",
    "values":   [[[0.239, 0.422, 0.53, 0.783, 0.969, 0.973, 0.97, 0.972, 0.971, 0.967, 0.972, 0.985, 0.992]]],
  "reference": "Pugliese (1970)", "bibtex": "pugliese1970",
  "comment": "From Table 2",
  "author": "Bocklund, Brandon"
}

File: ESPEI/input-data/activity/pugliese1970-1448K.json
{
  "disabled": true,
  "components": ["CR", "NI"],
  "phases": ["BCC_A2"],
  "reference_state": {
    "phases": ["BCC_A2"],
    "conditions": {
      "P": 101325,
      "T": 1448.15,
      "X_CR": 1.0
    }
  },
  "conditions": {
    "P": 101325,
    "T": 1448.15,
    "X_CR": [0.25, 0.35, 0.40, 0.45, 0.55, 0.65, 0.70, 0.75, 0.80, 0.85, 0.90, 0.95, 0.98]
  },
  "output": "ACR_CR",
    "values":   [[[0.222, 0.413, 0.53, 0.692, 0.981, 0.98, 0.979, 0.983, 0.979, 0.98, 0.99, 0.112, 0.998]]],
  "reference": "Pugliese (1970)", "bibtex": "pugliese1970",
  "comment": "From Table 2",
  "author": "Bocklund, Brandon"
}
