Repository: materialsgenomefoundation/2023-workshop-material

File: ESPEI/input-data/non-equilibrium-thermochemical/BCC_A2/HM/dench1963.json
{
  "components": ["CR", "NI"],
  "phases": ["BCC_A2"],
  "solver": {
    "mode": "manual",
    "sublattice_site_ratios": [1],
    "sublattice_configurations": [[["CR", "NI"]], [["CR", "NI"]], [["CR", "NI"]], [["CR", "NI"]], [["CR", "NI"]], [["CR", "NI"]], [["CR", "NI"]],[["CR", "NI"]]],
    "sublattice_occupancies": [
      [[0.904, 0.096]],
      [[0.903, 0.097]],
      [[0.903, 0.097]],
      [[0.804, 0.196]],
      [[0.805, 0.195]],
      [[0.702, 0.298]],
      [[0.703, 0.297]],
      [[0.677, 0.323]]
    ]
  },
  "conditions": {
    "P": 101325,
    "T": 1538.15
  },
  "output": "HM_FORM",
  "values":   [[[4559, 5163, 5207, 7879, 8124, 9053, 8841, 8964]]],
  "reference": "Dench (1963)", "bibtex": "dench1963",
  "comment": "Converted from cal/mol to J/mol from digitzing Figure 9. Points in the two phase region were neglected."
}

File: ESPEI/input-data/non-equilibrium-thermochemical/BCC_A2/HM/estimated.json
{
  "components": ["CR", "NI"],
  "phases": ["BCC_A2"],
  "solver": {
    "mode": "manual",
    "sublattice_site_ratios": [1],
    "sublattice_configurations": [[["CR", "NI"]], [["CR", "NI"]]],
    "sublattice_occupancies": [
      [[0.40, 0.60]],
      [[0.20, 0.80]]
    ]
  },
  "conditions": {
    "P": 101325,
    "T": 1583
  },
  "output": "HM_MIX",
    "values":   [[[2000, 0]]],
    "tags": ["dft"],
    "reference": "Estimated", "bibtex": "estimated",
  "comment": "Estimated data to prevent the extreme negative enthalpy of BCC on Ni-rich side."
}

File: ESPEI/input-data/non-equilibrium-thermochemical/BCC_A2/HM/watson1995.json
{
  "components": ["CR", "NI"],
  "phases": ["BCC_A2"],
  "solver": {
    "mode": "manual",
    "sublattice_site_ratios": [1],
    "sublattice_configurations": [[["CR", "NI"]], [["CR", "NI"]], [["CR", "NI"]], [["CR", "NI"]], [["CR", "NI"]], [["CR", "NI"]]],
    "sublattice_occupancies": [
      [[0.60, 0.40]],
      [[0.60, 0.40]],
      [[0.70, 0.30]],
      [[0.70, 0.30]],
      [[0.90, 0.10]],
      [[0.90, 0.10]]
    ]
  },
  "conditions": {
    "P": 101325,
    "T": 1583
  },
  "output": "HM_FORM",
  "values": [[[7260, 6570, 9480, 8680, 4860, 4090]]],
  "reference": "Watson (1995)", "bibtex": "watson1995",
  "comment": "From Table 5. Converted from kJ to J. Two phase data neglected."
}
