Repository: materialsgenomefoundation/2023-workshop-material

File: ESPEI/input-data/non-equilibrium-thermochemical/FCC_A1/HM/dench1963.json
{
  "components": ["CR", "NI"],
  "phases": ["FCC_A1"],
  "solver": {
    "mode": "manual",
    "sublattice_site_ratios": [1],
    "sublattice_configurations": [[["CR", "NI"]], [["CR", "NI"]], [["CR", "NI"]], [["CR", "NI"]], [["CR", "NI"]], [["CR", "NI"]], [["CR", "NI"]], [["CR", "NI"]], [["CR", "NI"]], [["CR", "NI"]],[["CR", "NI"]]],
    "sublattice_occupancies": [
      [[0.019, 0.981]],
      [[0.018, 0.982]],
      [[0.100, 0.900]],
      [[0.099, 0.901]],
      [[0.199, 0.801]],
      [[0.199, 0.801]],
      [[0.351, 0.649]],
      [[0.349, 0.651]],
      [[0.502, 0.498]],
      [[0.501, 0.499]],
      [[0.502, 0.498]]
    ]
  },
  "conditions": {
    "P": 101325,
    "T": 1538.15
  },
  "output": "HM_FORM",
    "values":   [[[111.5, -178.9, -827.9, -906.1, -169.8, -192.1, 2521, 2454, 5938, 6508, 6821]]],
  "reference": "Dench (1963)", "bibtex": "dench1963",
  "comment": "Converted from cal/mol to J/mol from digitzing Figure 9. Points in the two phase region were neglected.",
  "author": "Bocklund, Brandon"
}

File: ESPEI/input-data/non-equilibrium-thermochemical/FCC_A1/HM/watson1995.json
{
  "components": ["CR", "NI"],
  "phases": ["FCC_A1"],
  "solver": {
    "mode": "manual",
    "sublattice_site_ratios": [1],
    "sublattice_configurations": [[["CR", "NI"]], [["CR", "NI"]], [["CR", "NI"]], [["CR", "NI"]]],
    "sublattice_occupancies": [
      [[0.10, 0.90]],
      [[0.10, 0.90]],
      [[0.40, 0.60]],
      [[0.40, 0.60]]
    ]
  },
  "conditions": {
    "P": 101325,
    "T": 1583
  },
  "output": "HM_FORM",
  "values": [[[-1100, -1510, 2880, 3280]]],
  "reference": "Watson (1995)", "bibtex": "watson1995",
  "comment": "From Table 5. Converted from kJ to J. Two phase data neglected."
}
