Repository: materialsgenomefoundation/2023-workshop-material

File: ESPEI/input-data/non-equilibrium-thermochemical/LIQUID/HM/saltykov2002.json
{
  "components": ["CR", "NI"],
  "phases": ["LIQUID"],
  "solver": {
    "mode": "manual",
    "sublattice_site_ratios": [1],
    "sublattice_configurations": [[["CR", "NI"]], [["CR", "NI"]], [["CR", "NI"]], [["CR", "NI"]], [["CR", "NI"]], [["CR", "NI"]], [["CR", "NI"]], [["CR", "NI"]], [["CR", "NI"]], [["CR", "NI"]],[["CR", "NI"]],
      [["CR", "NI"]], [["CR", "NI"]], [["CR", "NI"]], [["CR", "NI"]], [["CR", "NI"]], [["CR", "NI"]], [["CR", "NI"]], [["CR", "NI"]], [["CR", "NI"]], [["CR", "NI"]],[["CR", "NI"]],
      [["CR", "NI"]], [["CR", "NI"]]],
    "sublattice_occupancies": [
[[0.023, 0.977]],
[[0.048, 0.952]],
[[0.075, 0.925]],
[[0.073, 0.927]],
[[0.102, 0.898]],
[[0.135, 0.865]],
[[0.168, 0.832]],
[[0.166, 0.834]],
[[0.199, 0.801]],
[[0.233, 0.767]],
[[0.267, 0.733]],
[[0.263, 0.737]],
[[0.294, 0.706]],
[[0.325, 0.675]],
[[0.355, 0.645]],
[[0.351, 0.649]],
[[0.381, 0.619]],
[[0.410, 0.590]],
[[0.436, 0.564]],
[[0.432, 0.568]],
[[0.457, 0.543]],
[[0.481, 0.519]],
[[0.503, 0.497]],
[[0.498, 0.502]]
    ]
  },
  "conditions": {
    "P": 101325,
    "T": 1729
  },
  "output": "HM_MIX",
  "values": [[[-300, -700, -1200, -1200, -1600, -2100, -2400, -2400, -2600, -2700, -2800, -2800, -2900, -2900, -3000, -3000, -3000, -2900, -2900, -2900, -2900, -3000, -2900, -2900]]],
  "reference": "Saltykov (2002)", "bibtex": "saltykov2002",
  "comment": "From Table 1."
}

File: ESPEI/input-data/non-equilibrium-thermochemical/LIQUID/HM/thiedemann1998.json
{
  "components": ["CR", "NI"],
  "phases": ["LIQUID"],
  "solver": {
    "mode": "manual",
    "sublattice_site_ratios": [1],
    "sublattice_configurations": [[["CR", "NI"]], [["CR", "NI"]], [["CR", "NI"]], [["CR", "NI"]], [["CR", "NI"]], [["CR", "NI"]], [["CR", "NI"]], [["CR", "NI"]], [["CR", "NI"]], [["CR", "NI"]],[["CR", "NI"]],
      [["CR", "NI"]], [["CR", "NI"]], [["CR", "NI"]], [["CR", "NI"]], [["CR", "NI"]], [["CR", "NI"]], [["CR", "NI"]], [["CR", "NI"]], [["CR", "NI"]], [["CR", "NI"]],[["CR", "NI"]],
      [["CR", "NI"]], [["CR", "NI"]], [["CR", "NI"]], [["CR", "NI"]], [["CR", "NI"]], [["CR", "NI"]]],
    "sublattice_occupancies": [
      [[0.032, 0.968]],
      [[0.045, 0.956]],
      [[0.065, 0.935]],
      [[0.097, 0.903]],
      [[0.098, 0.902]],
      [[0.130, 0.870]],
      [[0.144, 0.856]],
      [[0.161, 0.839]],
      [[0.192, 0.809]],
      [[0.187, 0.813]],
      [[0.224, 0.776]],
      [[0.226, 0.774]],
      [[0.255, 0.745]],
      [[0.262, 0.738]],
      [[0.286, 0.714]],
      [[0.298, 0.702]],
      [[0.322, 0.678]],
      [[0.332, 0.668]],
      [[0.359, 0.641]],
      [[0.368, 0.632]],
      [[0.393, 0.608]],
      [[0.402, 0.598]],
      [[0.431, 0.569]],
      [[0.434, 0.566]],
      [[0.463, 0.537]],
      [[0.462, 0.538]],
      [[0.490, 0.511]],
      [[0.511, 0.489]]
    ]
  },
  "conditions": {
    "P": 101325,
    "T": 1990
  },
  "output": "HM_MIX",
    "values":   [[[-531.6, -861.9, -1046, -1231, -1543, -1702, -1764, -1852, -2167, -2123, -2266, -2612, -2615, -2659, -2740, -2905, -3142, -3039, -3301, -3268, -3469, -3747, -3655, -3794, -3797, -3667, -3687, -3845]]],
  "reference": "Thiedemann (1998)", "bibtex": "thiedemann1998",
  "comment": "Digitzed by all open symbols from Figure 2."
}
