Repository: materialsgenomefoundation/2023-workshop-material

File: ESPEI/input-data/zpf/bechtoldt1961-fig1.json
{
    "components": ["CR", "NI"],
    "phases": ["BCC_A2", "FCC_A1", "LIQUID"],
    "conditions": {
        "T": [1721, 1701, 1701, 1671, 1636, 1636, 1599, 1584, 1573, 1547, 1537, 1522, 1511, 1496, 1486, 1470, 1462, 1447, 1437, 1434, 1421, 1398, 1595, 1521],
        "P": [101325.0]
    },
    "output": "ZPF",
    "values": [
        [["BCC_A2", ["NI"], [0.2045]], ["LIQUID", ["NI"], [null]]],
        [["BCC_A2", ["NI"], [0.2190]], ["LIQUID", ["NI"], [null]]],
        [["BCC_A2", ["NI"], [0.2478]], ["LIQUID", ["NI"], [null]]],
        [["BCC_A2", ["NI"], [0.2663]], ["LIQUID", ["NI"], [null]]],
        [["BCC_A2", ["NI"], [0.3109]], ["LIQUID", ["NI"], [null]]],
        [["BCC_A2", ["NI"], [0.3293]], ["LIQUID", ["NI"], [null]]],

        [["BCC_A2", ["NI"], [0.3805]], ["FCC_A1", ["NI"], [null]]],
        [["BCC_A2", ["NI"], [0.3655]], ["FCC_A1", ["NI"], [null]]],
        [["BCC_A2", ["NI"], [0.3479]], ["FCC_A1", ["NI"], [null]]],
        [["BCC_A2", ["NI"], [0.3480]], ["FCC_A1", ["NI"], [null]]],
        [["BCC_A2", ["NI"], [0.3311]], ["FCC_A1", ["NI"], [null]]],
        [["BCC_A2", ["NI"], [0.3207]], ["FCC_A1", ["NI"], [null]]],
        [["BCC_A2", ["NI"], [0.3116]], ["FCC_A1", ["NI"], [null]]],
        [["BCC_A2", ["NI"], [0.2986]], ["FCC_A1", ["NI"], [null]]],
        [["BCC_A2", ["NI"], [0.2849]], ["FCC_A1", ["NI"], [null]]],
        [["BCC_A2", ["NI"], [0.2660]], ["FCC_A1", ["NI"], [null]]],
        [["BCC_A2", ["NI"], [0.2490]], ["FCC_A1", ["NI"], [null]]],
        [["BCC_A2", ["NI"], [0.2360]], ["FCC_A1", ["NI"], [null]]],
        [["BCC_A2", ["NI"], [0.2191]], ["FCC_A1", ["NI"], [null]]],
        [["BCC_A2", ["NI"], [0.1903]], ["FCC_A1", ["NI"], [null]]],
        [["BCC_A2", ["NI"], [0.1760]], ["FCC_A1", ["NI"], [null]]],
        [["BCC_A2", ["NI"], [0.1617]], ["FCC_A1", ["NI"], [null]]],

        [["FCC_A1", ["NI"], [0.4956]], ["BCC_A2", ["NI"], [null]]],
        [["FCC_A1", ["NI"], [0.4947]], ["BCC_A2", ["NI"], [null]]]
    ],
    "reference": "Bechtoldt (1961)", "bibtex": "bechtoldt1961",
    "comment": "Digitized from figure 1",
    "author": "Bocklund, Brandon"
}

File: ESPEI/input-data/zpf/bechtoldt1961-fig5.json
{
    "components": ["CR", "NI"],
    "phases": ["BCC_A2", "FCC_A1"],
    "conditions": {
        "T": [1073, 1173, 1273, 1373, 1548],
        "P": [101325.0]
    },
    "output": "ZPF",
    "values": [
        [["FCC_A1", ["CR"], [0.3866]], ["BCC_A2", ["NI"], [null]]],
        [["FCC_A1", ["CR"], [0.3975]], ["BCC_A2", ["NI"], [null]]],
        [["FCC_A1", ["CR"], [0.4480]], ["BCC_A2", ["NI"], [null]]],
        [["FCC_A1", ["CR"], [0.4643]], ["BCC_A2", ["NI"], [null]]],
        [["FCC_A1", ["CR"], [0.4984]], ["BCC_A2", ["NI"], [null]]]
    ],
    "reference": "Bechtoldt (1961)", "bibtex": "bechtoldt1961",
    "comment": "Digitized from figure 5, points in figure 4 were too far apart to identify a boundary properly.",
    "author": "Bocklund, Brandon"
}

File: ESPEI/input-data/zpf/collins1988.json
{
    "components": ["CR", "NI"],
    "phases": ["BCC_A2", "FCC_A1"],
    "conditions": {
        "T": [1025, 1073, 1123, 1174, 1219, 1274, 1323, 1371, 1424, 1469, 1525, 1473, 1424, 1374, 1323, 1273, 1225, 1171, 1123, 1071, 1023],
        "P": [101325.0]
    },
    "output": "ZPF",
    "values": [
        [["FCC_A1", ["CR"], [0.374]], ["BCC_A2", ["CR"], [null]]],
        [["FCC_A1", ["CR"], [0.382]], ["BCC_A2", ["CR"], [null]]],
        [["FCC_A1", ["CR"], [0.395]], ["BCC_A2", ["CR"], [null]]],
        [["FCC_A1", ["CR"], [0.406]], ["BCC_A2", ["CR"], [null]]],
        [["FCC_A1", ["CR"], [0.427]], ["BCC_A2", ["CR"], [null]]],
        [["FCC_A1", ["CR"], [0.446]], ["BCC_A2", ["CR"], [null]]],
        [["FCC_A1", ["CR"], [0.460]], ["BCC_A2", ["CR"], [null]]],
        [["FCC_A1", ["CR"], [0.470]], ["BCC_A2", ["CR"], [null]]],
        [["FCC_A1", ["CR"], [0.488]], ["BCC_A2", ["CR"], [null]]],
        [["FCC_A1", ["CR"], [0.491]], ["BCC_A2", ["CR"], [null]]],
        [["FCC_A1", ["CR"], [0.507]], ["BCC_A2", ["CR"], [null]]],
        [["BCC_A2", ["CR"], [0.722]], ["FCC_A1", ["CR"], [null]]],
        [["BCC_A2", ["CR"], [0.779]], ["FCC_A1", ["CR"], [null]]],
        [["BCC_A2", ["CR"], [0.866]], ["FCC_A1", ["CR"], [null]]],
        [["BCC_A2", ["CR"], [0.916]], ["FCC_A1", ["CR"], [null]]],
        [["BCC_A2", ["CR"], [0.932]], ["FCC_A1", ["CR"], [null]]],
        [["BCC_A2", ["CR"], [0.961]], ["FCC_A1", ["CR"], [null]]],
        [["BCC_A2", ["CR"], [0.966]], ["FCC_A1", ["CR"], [null]]],
        [["BCC_A2", ["CR"], [0.977]], ["FCC_A1", ["CR"], [null]]],
        [["BCC_A2", ["CR"], [0.981]], ["FCC_A1", ["CR"], [null]]],
        [["BCC_A2", ["CR"], [0.985]], ["FCC_A1", ["CR"], [null]]]
    ],
    "reference": "Collins (1988)", "bibtex": "collins1988",
    "comment": "From Figure 1. Converted from weight percent.",
    "author": "Bocklund, Brandon"
}

File: ESPEI/input-data/zpf/dench1963.json
{
    "components": ["CR", "NI"],
    "phases": ["BCC_A2", "FCC_A1"],
    "conditions": {
        "T": [1556, 1512, 1481, 1403, 1347],
        "P": [101325.0]
    },
    "output": "ZPF",
    "values": [
        [["BCC_A2", ["CR"], [0.647]], ["FCC_A1", ["CR"], [null]]],
        [["BCC_A2", ["CR"], [0.672]], ["FCC_A1", ["CR"], [null]]],
        [["BCC_A2", ["CR"], [0.697]], ["FCC_A1", ["CR"], [null]]],
        [["BCC_A2", ["CR"], [0.797]], ["FCC_A1", ["CR"], [null]]],
        [["BCC_A2", ["CR"], [0.898]], ["FCC_A1", ["CR"], [null]]]
    ],
    "reference": "Dench (1963)", "bibtex": "dench1963",
    "comment": "Digitized from figure 8",
    "author": "Bocklund, Brandon"
}

File: ESPEI/input-data/zpf/jenkins1937.json
{
    "components": ["CR", "NI"],
    "phases": ["BCC_A2", "FCC_A1"],
    "conditions": {
        "T": [
        1716.15, 1708.15, 1701.15, 1697.15, 1683.15, 1683.15, 1669.15, 1660.15, 1650.15, 1629.15, 1625.15, 1622.15, 1618.15, 1619.15, 1618.15, 1627.15, 1636.15, 1670.15, 1684.15, 1748.15, 1792.15, 1808.15,
        1703.15, 1706.15, 1683.15, 1680.15, 1655.15, 1674.15, 1659.15, 1647.15, 1628.15, 1634.15, 1625.15, 1602.15, 1612.15, 1616.15, 1616.15, 1617.15, 1618.15, 1613.15, 1611.15, 1615.15,
        1515, 1507, 1403, 1322, 1404, 1487, 1496
    ],
        "P": [101325.0]
    },
    "output": "ZPF",
    "values": [
[["LIQUID", ["NI"], [0.944]], ["FCC_A1", ["NI"], [null]]],
[["LIQUID", ["NI"], [0.889]], ["FCC_A1", ["NI"], [null]]],
[["LIQUID", ["NI"], [0.834]], ["FCC_A1", ["NI"], [null]]],
[["LIQUID", ["NI"], [0.780]], ["FCC_A1", ["NI"], [null]]],
[["LIQUID", ["NI"], [0.737]], ["FCC_A1", ["NI"], [null]]],
[["LIQUID", ["NI"], [0.727]], ["FCC_A1", ["NI"], [null]]],
[["LIQUID", ["NI"], [0.674]], ["FCC_A1", ["NI"], [null]]],
[["LIQUID", ["NI"], [0.622]], ["FCC_A1", ["NI"], [null]]],
[["LIQUID", ["NI"], [0.571]], ["FCC_A1", ["NI"], [null]]],
[["LIQUID", ["NI"], [0.500]], ["FCC_A1", ["NI"], [null]]],
[["LIQUID", ["NI"], [0.480]], ["FCC_A1", ["NI"], [null]]],
[["LIQUID", ["NI"], [0.470]], ["FCC_A1", ["NI"], [null]]],
[["LIQUID", ["NI"], [0.460]], ["FCC_A1", ["NI"], [null]]],
[["LIQUID", ["NI"], [0.460]], ["FCC_A1", ["NI"], [null]]],
[["LIQUID", ["NI"], [0.450]], ["FCC_A1", ["NI"], [null]]],
[["LIQUID", ["NI"], [0.440]], ["BCC_A2", ["NI"], [null]]],
[["LIQUID", ["NI"], [0.420]], ["BCC_A2", ["NI"], [null]]],
[["LIQUID", ["NI"], [0.401]], ["BCC_A2", ["NI"], [null]]],
[["LIQUID", ["NI"], [0.371]], ["BCC_A2", ["NI"], [null]]],
[["LIQUID", ["NI"], [0.323]], ["BCC_A2", ["NI"], [null]]],
[["LIQUID", ["NI"], [0.275]], ["BCC_A2", ["NI"], [null]]],
[["LIQUID", ["NI"], [0.275]], ["BCC_A2", ["NI"], [null]]],

[["FCC_A1", ["NI"], [0.944]], ["LIQUID", ["NI"], [null]]],
[["FCC_A1", ["NI"], [0.889]], ["LIQUID", ["NI"], [null]]],
[["FCC_A1", ["NI"], [0.834]], ["LIQUID", ["NI"], [null]]],
[["FCC_A1", ["NI"], [0.780]], ["LIQUID", ["NI"], [null]]],
[["FCC_A1", ["NI"], [0.737]], ["LIQUID", ["NI"], [null]]],
[["FCC_A1", ["NI"], [0.727]], ["LIQUID", ["NI"], [null]]],
[["FCC_A1", ["NI"], [0.674]], ["LIQUID", ["NI"], [null]]],
[["FCC_A1", ["NI"], [0.622]], ["LIQUID", ["NI"], [null]]],
[["FCC_A1", ["NI"], [0.571]], ["LIQUID", ["NI"], [null]]],
[["FCC_A1", ["NI"], [0.520]], ["LIQUID", ["NI"], [null]]],
[["FCC_A1", ["NI"], [0.500]], ["LIQUID", ["NI"], [null]]],
[["FCC_A1", ["NI"], [0.480]], ["LIQUID", ["NI"], [null]]],
[["FCC_A1", ["NI"], [0.470]], ["LIQUID", ["NI"], [null]]],
[["BCC_A2", ["NI"], [0.440]], ["LIQUID", ["NI"], [null]]],
[["BCC_A2", ["NI"], [0.420]], ["LIQUID", ["NI"], [null]]],
[["BCC_A2", ["NI"], [0.401]], ["LIQUID", ["NI"], [null]]],
[["BCC_A2", ["NI"], [0.371]], ["LIQUID", ["NI"], [null]]],
[["BCC_A2", ["NI"], [0.352]], ["LIQUID", ["NI"], [null]]],
[["BCC_A2", ["NI"], [0.323]], ["LIQUID", ["NI"], [null]]],
[["BCC_A2", ["NI"], [0.304]], ["LIQUID", ["NI"], [null]]],

[["FCC_A1", ["NI"], [0.496]], ["BCC_A2", ["NI"], [null]]],
[["FCC_A1", ["NI"], [0.504]], ["BCC_A2", ["NI"], [null]]],
[["FCC_A1", ["NI"], [0.515]], ["BCC_A2", ["NI"], [null]]],
[["BCC_A2", ["NI"], [0.112]], ["FCC_A1", ["NI"], [null]]],
[["BCC_A2", ["NI"], [0.114]], ["FCC_A1", ["NI"], [null]]],
[["BCC_A2", ["NI"], [0.281]], ["FCC_A1", ["NI"], [null]]],
[["BCC_A2", ["NI"], [0.294]], ["FCC_A1", ["NI"], [null]]]
    ],
    "reference": "Jenkins (1937)", "bibtex": "jenkins1937",
    "comment": "Liquidus digitized from table 2, solidus digitized from figure",
    "author": "Bocklund, Brandon"
}

File: ESPEI/input-data/zpf/jette1934.json
{
    "components": ["CR", "NI"],
    "phases": ["BCC_A2", "FCC_A1"],
    "conditions": {
        "T": [
            797.15, 797.15, 948.15, 948.15,1018.15,1018.15, 1128.15, 1143.15, 1165.15, 1223.15,  1252.15,  1302.15, 1302.15, 1302.15, 1386.15, 1386.15,
            797.15, 797.15, 948.15, 948.15, 1018.15, 1018.15, 1273.15, 1273.15, 1302.15, 1373.15, 1386.15, 1386.15
        ],
        "P": 101325.0
    },
    "output": "ZPF",
    "values": [
        [["BCC_A2", ["NI"], [0.016]], ["FCC_A1", ["NI"], [null]]],
        [["BCC_A2", ["NI"], [0.016]], ["FCC_A1", ["NI"], [null]]],
        [["BCC_A2", ["NI"], [0.018]], ["FCC_A1", ["NI"], [null]]],
        [["BCC_A2", ["NI"], [0.018]], ["FCC_A1", ["NI"], [null]]],
        [["BCC_A2", ["NI"], [0.022]], ["FCC_A1", ["NI"], [null]]],
        [["BCC_A2", ["NI"], [0.022]], ["FCC_A1", ["NI"], [null]]],
        [["BCC_A2", ["NI"], [0.027]], ["FCC_A1", ["NI"], [null]]],
        [["BCC_A2", ["NI"], [0.025]], ["FCC_A1", ["NI"], [null]]],
        [["BCC_A2", ["NI"], [0.044]], ["FCC_A1", ["NI"], [null]]],
        [["BCC_A2", ["NI"], [0.048]], ["FCC_A1", ["NI"], [null]]],
        [["BCC_A2", ["NI"], [0.058]], ["FCC_A1", ["NI"], [null]]],
        [["BCC_A2", ["NI"], [0.074]], ["FCC_A1", ["NI"], [null]]],
        [["BCC_A2", ["NI"], [0.074]], ["FCC_A1", ["NI"], [null]]],
        [["BCC_A2", ["NI"], [0.071]], ["FCC_A1", ["NI"], [null]]],
        [["BCC_A2", ["NI"], [0.092]], ["FCC_A1", ["NI"], [null]]],
        [["BCC_A2", ["NI"], [0.094]], ["FCC_A1", ["NI"], [null]]],

        [["FCC_A1", ["CR"], [0.351]], ["BCC_A2", ["CR"], [null]]],
        [["FCC_A1", ["CR"], [0.352]], ["BCC_A2", ["CR"], [null]]],
        [["FCC_A1", ["CR"], [0.404]], ["BCC_A2", ["CR"], [null]]],
        [["FCC_A1", ["CR"], [0.404]], ["BCC_A2", ["CR"], [null]]],
        [["FCC_A1", ["CR"], [0.420]], ["BCC_A2", ["CR"], [null]]],
        [["FCC_A1", ["CR"], [0.421]], ["BCC_A2", ["CR"], [null]]],
        [["FCC_A1", ["CR"], [0.511]], ["BCC_A2", ["CR"], [null]]],
        [["FCC_A1", ["CR"], [0.512]], ["BCC_A2", ["CR"], [null]]],
        [["FCC_A1", ["CR"], [0.488]], ["BCC_A2", ["CR"], [null]]],
        [["FCC_A1", ["CR"], [0.547]], ["BCC_A2", ["CR"], [null]]],
        [["FCC_A1", ["CR"], [0.552]], ["BCC_A2", ["CR"], [null]]],
        [["FCC_A1", ["CR"], [0.552]], ["BCC_A2", ["CR"], [null]]]
    ],
    "reference": "Jette (1934)", "bibtex": "jette1934",
    "comment": "From Table 1 and 2. When multiple compositions were available, both are included. The At. % and Wt. % columns are incorrectly flipped in table 2. Table 1 seems suspect (e.g. for Ni) but the conversion is correct.",
    "author": "Bocklund, Brandon"
}

File: ESPEI/input-data/zpf/karmazin1982.json
{
    "components": ["CR", "NI"],
    "phases": ["BCC_A2", "FCC_A1"],
    "conditions": {
        "T": [826, 875, 975, 1077, 1070, 1175, 1230],
        "P": [101325.0]
    },
    "output": "ZPF",
    "values": [
        [["FCC_A1", ["CR"], [0.3329]], ["BCC_A2", ["NI"], [null]]],
        [["FCC_A1", ["CR"], [0.3436]], ["BCC_A2", ["NI"], [null]]],
        [["FCC_A1", ["CR"], [0.3738]], ["BCC_A2", ["NI"], [null]]],
        [["FCC_A1", ["CR"], [0.4]], ["BCC_A2", ["NI"], [null]]],
        [["FCC_A1", ["CR"], [0.4]], ["BCC_A2", ["NI"], [null]]],
        [["FCC_A1", ["CR"], [0.4282]], ["BCC_A2", ["NI"], [null]]],
        [["FCC_A1", ["CR"], [0.4403]], ["BCC_A2", ["NI"], [null]]]
    ],
    "reference": "Karmazin (1982)", "bibtex": "karmazin1982",
    "comment": "Digitized from figure 8, ignoring the metastable point within Ni2Cr",
    "author": "Bocklund, Brandon"
}

File: ESPEI/input-data/zpf/svechnikov1962.json
{
    "components": ["CR", "NI"],
    "phases": ["BCC_A2", "LIQUID"],
    "conditions": {
        "T": [2055, 1985, 1934, 1815, 1782, 1747, 1725, 1703, 1682, 1660, 1650, 1669, 1767, 1822, 1940],
        "P": [101325.0]
    },
    "output": "ZPF",
    "values": [
        [["LIQUID", ["CR"], [0.912]], ["BCC_A2", ["CR"], [null]]],
        [["LIQUID", ["CR"], [0.842]], ["BCC_A2", ["CR"], [null]]],
        [["LIQUID", ["CR"], [0.792]], ["BCC_A2", ["CR"], [null]]],
        [["LIQUID", ["CR"], [0.692]], ["BCC_A2", ["CR"], [null]]],
        [["LIQUID", ["CR"], [0.671]], ["BCC_A2", ["CR"], [null]]],
        [["LIQUID", ["CR"], [0.652]], ["BCC_A2", ["CR"], [null]]],
        [["LIQUID", ["CR"], [0.631]], ["BCC_A2", ["CR"], [null]]],
        [["LIQUID", ["CR"], [0.612]], ["BCC_A2", ["CR"], [null]]],
        [["LIQUID", ["CR"], [0.602]], ["BCC_A2", ["CR"], [null]]],
        [["LIQUID", ["CR"], [0.571]], ["BCC_A2", ["CR"], [null]]],
        [["BCC_A2", ["CR"], [0.640]], ["LIQUID", ["CR"], [null]]],
        [["BCC_A2", ["CR"], [0.662]], ["LIQUID", ["CR"], [null]]],
        [["BCC_A2", ["CR"], [0.771]], ["LIQUID", ["CR"], [null]]],
        [["BCC_A2", ["CR"], [0.830]], ["LIQUID", ["CR"], [null]]],
        [["BCC_A2", ["CR"], [0.911]], ["LIQUID", ["CR"], [null]]]
    ],
    "reference": "Svechnikov (1962)", "bibtex": "svechnikov1962",
    "comment": "Digitized from Figure 1 in F. Tang, B. Hallstedt, Calphad Comput. Coupling Phase Diagrams Thermochem. 55 (2016) 260–269. doi:10.1016/j.calphad.2016.10.003., but the original article should be used.",
    "author": "Bocklund, Brandon",
    "date": "2021-03-02"
}

File: ESPEI/input-data/zpf/taylor1952.json
{
    "components": ["CR", "NI"],
    "phases": ["BCC_A2", "FCC_A1"],
    "conditions": {
        "T": [1473.15, 1373.15, 1273.15, 1173.15, 1023.15, 1373.15, 1273.15, 1173.15, 1023.15],
        "P": [101325.0]
    },
    "output": "ZPF",
    "values": [
        [["FCC_A1", ["NI"], [0.5155]], ["BCC_A2", ["NI"], [null]]],
        [["FCC_A1", ["NI"], [0.5155]], ["BCC_A2", ["NI"], [null]]],
        [["FCC_A1", ["NI"], [0.542]], ["BCC_A2", ["NI"], [null]]],
        [["FCC_A1", ["NI"], [0.581]], ["BCC_A2", ["NI"], [null]]],
        [["FCC_A1", ["NI"], [0.6295]], ["BCC_A2", ["NI"], [null]]],
        [["BCC_A2", ["NI"], [0.124]], ["FCC_A1", ["NI"], [null]]],
        [["BCC_A2", ["NI"], [0.080]], ["FCC_A1", ["NI"], [null]]],
        [["BCC_A2", ["NI"], [0.0405]], ["FCC_A1", ["NI"], [null]]],
        [["BCC_A2", ["NI"], [0.014]], ["FCC_A1", ["NI"], [null]]]
    ],
    "reference": "Taylor (1952)", "bibtex": "taylor1952",
    "comment": "Taken as mean composition single-phase/two-phase alloy regions, table 2.",
    "author": "Bocklund, Brandon"
}

File: ESPEI/input-data/zpf/zhang2014.json
{
    "components": ["CR", "NI"],
    "phases": ["BCC_A2", "FCC_A1"],
    "conditions": {
        "T": [1473.0],
        "P": [101325.0]
    },
    "output": "ZPF",
    "values": [
        [["FCC_A1", ["NI"], [0.508]], ["BCC_A2", ["NI"], [0.282]]]
    ],
    "reference": "Zhang (2014)", "bibtex": "zhang2014",
    "comment": "Digitized diffusion data from Figure 4b",
    "author": "Bocklund, Brandon"
}
