Repository: materialsgenomefoundation/2023-workshop-material

File: pycalphad/databases/Fe-O.tdb
$ FEO
$
$ TDB-file for the thermodynamic assessment of the Fe-O system
$
$------------------------------------------------------------------------------
$ 2011.11.14

$ TDB file created by T.Abe, K.Hashimoto and Y.Sawada
$
$ Particle Simulation and Thermodynamics Group, National Institute for 
$ Materials Science. 1-2-1 Sengen, Tsukuba, Ibaraki 305-0047, Japan
$ e-mail: abe.taichi@nims.go.jp
$ Copyright (C) NIMS 2008
$
$
$   10Kje   Thermodynamic assessment of the Fe-Mn-O system
$            L.Kjellqvist, M.Selleby, J. Phase Equilibria, 31 (2010), 113-134.
$
$ Phase-name        Synonym      This database
$        FeO        wustite      Halite
$        Fe3O4      magnetite    Spinel
$        Fe2O3      Hematite     Corundum
$
$       : 93Tay
$         A Thermodynamic Assessment of the Cr-Fe-O System,
$         J.R.Taylor, A.T.Dinsdale, Z. Metallkd. 84 (1993), 335-345.
$       : 91Sun
$         An Assessment of the Fe-O System.
$         B.Sundman, J. Phase Eq., 12 (1991), 127-140.   ***** NOTE: see 96Sel.
$       : 96Sel
$         A reassessment of the Ca-Fe-O system.
$         M.Selleby, B.Sundman, CALPHAD 20 (1996), 381-392.
$
$2012.3.8 fcc bcc-->91sundman
$                
 ELEMENT /-   ELECTRON_GAS              0.0000E+00  0.0000E+00  0.0000E+00!
 ELEMENT VA   VACUUM                    0.0000E+00  0.0000E+00  0.0000E+00!
 ELEMENT FE   BCC_A2                    5.5847E+01  4.4890E+03  2.7280E+01!
 ELEMENT O    1/2_MOLE_O2(G)            1.5999E+01  4.3410E+03  1.0252E+02!

$------------------------------------------------------------------------------
 SPECIES FE+2                        FE1/+2!
 SPECIES FE+3                        FE1/+3!
$ SPECIES FE2O3                       FE2O3!
 SPECIES FEO                         FE1O1!
 SPECIES FEO3/2                      FE1O1.5!

 SPECIES O-2                         O1/-2!
 SPECIES O2                          O2!
 

 FUNCTION GO2GAS     298.15  -6961.742 -76729.5*T**(-1)
          -51.0061*T-22.271*T*LN(T)-.01019775*T**2+1.32369E-06*T**3;  1000 Y
          -13137.527+525810*T**(-1)+25.31976*T-33.6276*T*LN(T)
          -.001191595*T**2+1.35611E-08*T**3;                          3300  Y
          -27973.4908+8766421.4*T**(-1)+62.5195726*T-37.9072074*T*LN(T)
          -8.50483772E-04*T**2+2.14409777E-08*T**3;                   6000  N !

 FUNCTION GHSEROO    298.15  +0.5*GO2GAS;                             6000  N !
 FUNCTION GOBCC      298.15  +0.5*GO2GAS+1000000;                     3000  N !
                                                                       $  96Sel

 FUNCTION GHSERFE    298.15  +1225.7+124.134*T-23.5143*T*LN(T)
          -0.00439752*T**2-5.89269E-08*T**3+77358.5*T**(-1);          1811  Y
          -25383.581+299.31255*T-46*T*LN(T)+2.2960305E+31*T**(-9);    6000  N !
                                                                        $ 91Din
 FUNCTION GFELIQ     298.15 
          +12040.17-6.55843*T-3.6751551E-21*T**7+GHSERFE;             1811  Y
          +14544.751-8.01055*T-2.2960305E+31*T**(-9)+GHSERFE;         6000  N !
                                                                        $ 91Din
 FUNCTION GFEFCC     298.15 
          -1462.4+8.282*T-1.15*T*LN(T)+6.4E-04*T**2+GHSERFE;          1811  Y
           -1713.815+0.94001*T+0.4925095E+31*T**(-9)+GHSERFE;         6000  N !
                                                                        $ 91Din
 FUNCTION GPFEFCC    298.15   0.0;                                    6000  N !
 FUNCTION GPFELIQ    298.15   0.0;                                    6000  N !

 FUNCTION GFEOLIQ    298.15  -137252+224.641*T-37.1815*T*LN(T);       3000  N !

 FUNCTION GFE3O2     298.15  
          -858683+827.946*T-137.0089*T*LN(T)+1453810*T**(-1);         3000  N !

 FUNCTION GFE2O3     298.15  +GFE3O2;                                 6000  N !
                                                                        $ 10Kje
 FUNCTION GWUSTITE   298.15  
         -279318+252.848*T-46.12826*T*LN(T)-.0057402984*T**2;         3000  N !
 FUNCTION AWUSTITE   298.15  -55384+27.888*T;                         3000  N !

 FUNCTION BFE3O4     298.15  +46826-27.266*T;                         3000  N !
 FUNCTION CFE3O4     298.15  +120730-20.102*T;                        3000  N !
 FUNCTION DFE3O4     298.15  +402520-30.529*T;                        3000  N !
 FUNCTION FFE3O4     298.15  -214607.7+138.83*T-23.28714*T*LN(T)
                             -.001595929*T**2+227729.3*T**(-1);       3000  N !
 FUNCTION GFE3O4     298.15  -161731+144.873*T-24.9879*T*LN(T)
                             -.0011952256*T**2+206520*T**(-1);        3000  N !
 FUNCTION RFE3O4     298.15  +156000-3.37*T;                          3000  N !
 FUNCTION SFE3O4     298.15  +46028.95+38.73173*T-11.58574*T*LN(T)
                             +.006411774*T**2;                        3000  N !


 FUNCTION GHSERMN    298.15  -8115.28+130.059*T-23.4582*T*LN(T)
                     -.00734768*T**2+69827*T**(-1);                   1519  Y
                     -28733.41+312.2648*T-48*T*LN(T)+1.656847E+30*T**(-9);
                                                                      3000  N !
 FUNCTION GMNBCC     298.15  -3235.3+127.85*T-23.7*T*LN(T)
                     -.00744271*T**2+60000*T**(-1);                   1519  Y
                     -23188.83+307.7043*T-48*T*LN(T)+1.265152E+30*T**(-9);
                                                                      3000  N !
 FUNCTION GMNFCC     298.15  -3439.3+131.884*T-24.5177*T*LN(T)
                     -.006*T**2+69600*T**(-1);                        1519  Y
                     -26070.1+309.6664*T-48*T*LN(T)+3.86196E+30*T**(-9);
                                                                      3000  N !
 FUNCTION GMNLIQ     298.15
         +GHSERMN +17859.91 -12.6208*T-4.41929E-21*T**7;              1519  Y
         +GHSERMN +18739.51 -13.2288*T-1.656847E+30*T**(-9);          3000  N !
                                                              $92Wan,507,10Kje3

 FUNCTION GMNOLIQ    298.15  -252595-293.164*T+15.0712*T*LN(T);       6000  N !
                                                                         $92Wan

$ FUNCTION GMN1O1    298.15  -401784.4+268.75251*T-48.2744592*T*LN(T)
$                     -0.00323061*T**2 +257553.188*T**(-1);           6000  N !
                                                                         $92Wan
$ FUNCTION GMN3O4    298.15  -1443167+905.71*T-156.211772*T*LN(T)
$                     -0.0179602213*T**2 +1106277.72*T**(-1);         6000  N !
                                                                         $92Wan
$ FUNCTION GMN2O3    298.15  -993634.5+584.605647*T-102.148721*T*LN(T)
$                     -0.0181244679*T**2 +595113*T**(-1);             6000  N !
                                                                         $92Wan
$ FUNCTION GMN1O2    298.15  -548242+444.10228*T-72.5000062*T*LN(T)
$                     -0.002720343*T**2 +885523.74*T**(-1);           6000  N !
                                                                         $92Wan

 FUNCTION GMN1O1     298.15  -402478+259.356*T-46.835*T*LN(T)
                      -0.003850*T**2 +212922*T**(-1);                 6000  N !
                                                            $03Gun,10Kje,10Kje3

 FUNCTION GMN3O4     298.15  -1437037+889.568*T-154.748*T*LN(T)
                      -0.017408*T**2 +986139*T**(-1);                 6000  N !
                                                                         $03Gun

 FUNCTION GMN3O4BB    298.15  -1416189+875.120*T-154.748*T*LN(T)
                      -0.017408*T**2 +986139*T**(-1);                 6000  N !
                                                                         $03Gun

 FUNCTION GMN2O3     298.15  -998618+588.619*T-101.956*T*LN(T)
                      -0.018844*T**2 +589055*T**(-1);                 6000  N !
                                                                         $03Gun

 FUNCTION GMN1O2     298.15  -545091+395.379*T-65.277*T*LN(T)
                      -0.007803*T**2 +664955*T**(-1);                 6000  N !
                                                                   $03Gun,10Kje

 FUNCTION GMN1O1_L   298.15  +GMN1O1 +43947-20.628*T;                 6000  N !
                                                                 $ 10Kje,10Kje3
 FUNCTION GMN2O3_L   298.15  +2*GMN1O1 +0.5*GO2GAS -64953+43.144*T;   6000  N !
                                                                 $ 10Kje,10Kje3

$ for Beta_Spinel

$         JFE   =     BFe3O4
$         C     =     CFE3O4
$         D     =     DFE3O4
 FUNCTION GFFB        298.15  +GFE3O4;                                6000  N !
                                                                 $ 10Kje,10Kje3
 FUNCTION GFMB        298.15  +0.1428571*GMN2O3 +0.1428571*GWUSTITE;  6000  N !
                                                                        $ 10Kje
 FUNCTION GMFB        298.15  -182450+133*T-23.099*T*LN(T)
                               -0.0014*T**2+124000*T**(-1);           6000  N !
                                                                 $ 10Kje,10Kje3
 FUNCTION GMN3O4A     298.15  -1439700+892.2*T-154.748*T*LN(T)
                               -0.017408*T**2+986139*T**(-1);         6000  N !
                                                                 $ 10Kje,10Kje3
 FUNCTION GMN3O4B     298.15  +15270+7*T;                             6000  N !
                                                                 $ 10Kje,10Kje3
 FUNCTION GMMB        298.15  +0.1428571*GMN3O4B +0.1428571*GMN3O4A;  6000  N !
                                                                 $ 10Kje,10Kje3
 FUNCTION JMMB        298.15  +26210-17.46*T;                         6000  N !
                                                      $ 10Kje,10Kje3(type_miss)
 FUNCTION JMFB        298.15  +28000;                                 6000  N !
                                                                        $ 10Kje
 FUNCTION JFMB        298.15  -27000;                                 6000  N !
                                                                        $ 10Kje
 FUNCTION GGMN1O1B    298.15  +GMN1O1 +41500-10.25*T;                 6000  N !
                                                                 $ 10Kje,10Kje3
 FUNCTION GGMN2O3B    298.15  +GMN2O3 +192300-193.8*T+0.05*T**2;      6000  N !
                                                                 $ 10Kje,10Kje3
 FUNCTION GM2M2B      298.15  +21*GMFB +2*JMFB -14*GFE3O4 +2*BFE3O4;  6000  N !
                                                                 $ 10Kje,10Kje3

 FUNCTION GNFB        298.15  -153200 +173.55*T -28.259*T*LN(T) -3.2E-04*T**2
          +291000*T**(-1);                                            6000  N !
                                                               $ 10Kje3, for Ni
 FUNCTION JNF         298.15  +142000;                                6000  N !
                                                               $ 10Kje3, for Ni
 FUNCTION GNMOB       298.15  +GNIO + GMN2O3 -6300 +12.5*T;           6000  N !
                                                               $ 10Kje3, for Ni
 FUNCTION GNMB        298.15  +0.1428571*GNMOB;                       6000  N !
                                                               $ 10Kje3, for Ni
 FUNCTION JNM         298.15  +38400;                                 6000  N !
                                                               $ 10Kje3, for Ni
 FUNCTION DNM         298.15  -29000;                                 6000  N !
                                                               $ 10Kje3, for Ni
 FUNCTION LNM         298.15  +0;                                     6000  N !
                                                               $ 10Kje3, for Ni

$ for Alpha_Spinel

 FUNCTION GFFA        298.15  +GFE3O4 +1000;                          6000  N !
                                                                 $ 10Kje,10Kje3
 FUNCTION GFMA        298.15  +GFMB;                                  6000  N !
                                                                        $ 10Kje
 FUNCTION GMFA        298.15  +GMFB +4900 -1.9*T;                     6000  N !
                                                                 $ 10Kje,10Kje3
 FUNCTION GMMA        298.15  +0.1428571*GMN3O4A;                     6000  N !
                                                                 $ 10Kje,10Kje3
 FUNCTION JMMA        298.15  +95000;                                 6000  N !
                                                                 $ 10Kje,10Kje3
 FUNCTION JMFA        298.15  +28000;                                 6000  N !
                                                                        $ 10Kje
 FUNCTION GGMN1O1A    298.15  +GMN1O1 +58500 -11*T;                   6000  N !
                                                                 $ 10Kje,10Kje3
 FUNCTION GGMN2O3A    298.15  +GMN2O3 +240000-211.8*T+0.05*T**2;      6000  N !
                                                                 $ 10Kje,10Kje3
 FUNCTION GM3M3A      298.15  +10.5*GMMA +JMMA -10.5*GMFA -JMFA
                      +7*GFFA -BFE3O4;                                6000  N !
                                                                 $ 10Kje,10Kje3

 FUNCTION GNFA        298.15  +GNFB +10000;                           6000  N !
                                                               $ 10Kje3, for Ni
 FUNCTION GNMOA       298.15  -9800;                                  6000  N !
                                                               $ 10Kje3, for Ni
 FUNCTION GNMA        298.15  +0.1428571*GNMOB +0.1428571*GNMOA;      6000  N !
                                                               $ 10Kje3, for Ni

 FUNCTION RR          298.15  +8.31451;                       6000  N ! $ 10Kje
 FUNCTION FLN6        298.15  +1.791759;                      6000  N ! $ 10Kje
 FUNCTION FLN5        298.15  +1.609438;                      6000  N ! $ 10Kje
 FUNCTION FLN3        298.15  +1.098612;                      6000  N ! $ 10Kje
 FUNCTION FLN2        298.15  +0.693147;                      6000  N ! $ 10Kje

 FUNCTION GNIO      298.15   -254927.2 + 276.208*T - 46.0391*T*LN(T)
          - 0.00931454*T**2 + 1.29092E-06*T**3 + 382916*T**(-1);      1000  Y
          -256835.2 + 340.043*T - 56.36068*T*LN(T)
          + 0.00254106*T**2 - 8.11809E-07*T**3 + 1270*T**(-1);        1800  Y
          -259131.4 + 337.305*T - 55.75758*T*LN(T) + 0.00220246*T**2
          - 7.80093E-07*T**3;                                          6000 N !
                                                                       $ 10Kje3


 FUNCTION UN_ASS     298.15  0.0;                                       300 N !

 TYPE_DEFINITION % SEQ *!

 PHASE GAS:G  %  1  1.0  !
   CONSTITUENT GAS:G  :O2 :  !
   PARAMETER G(GAS,O2;0)  298.15  +GO2GAS +R*T*LN(1E-05*P);            6000 N !

$   CONSTITUENT IONIC_LIQ:Y :CR+3,FE+3,FE+2 : FEO3/2,O-2,VA :  !        $ 93Tay

$   CONSTITUENT IONIC_LIQ:Y :CR+3,FE+3,FE+2,MN+2,MN+3 : O-2,VA :  !     $ 03Gru

$   CONSTITUENT IONIC_LIQ:Y :FE+2,MN+2 : O-2,VA,FEO3/2,MNO3/2 :  !      $ 10Kje

 PHASE IONIC_LIQ:Y %  2 1   1 !
   CONSTITUENT IONIC_LIQ:Y :FE+3,FE+2 : O-2,VA,FEO3/2 :  !

   PARAMETER G(IONIC_LIQ,FE+2:O-2;0)  298.15  +4*GFEOLIQ;              6000 N !
                                                                        $ 10Kje
   PARAMETER G(IONIC_LIQ,FE+2:VA;0)   298.15  +GFELIQ;                 6000 N !
                                                                        $ 10Kje
   PARAMETER G(IONIC_LIQ,FEO3/2;0)    298.15  -89819+39.962*T+2.5*GFEOLIQ;   
                                                               6000 N ! $ 10Kje

   PARAMETER G(IONIC_LIQ,FE+2:O-2,VA;0)       298.15  +176681-16.368*T;
                                                               3000 N ! $ 10Kje
   PARAMETER G(IONIC_LIQ,FE+2:O-2,VA;1)       298.15  -65655+30.869*T;
                                                               3000 N ! $ 10Kje
   PARAMETER G(IONIC_LIQ,FE+2:O-2,FEO3/2;0)   298.15  -26362;  3000 N ! $ 10Kje
   PARAMETER G(IONIC_LIQ,FE+2:O-2,FEO3/2;1)   298.15  13353;   3000 N ! $ 10Kje
   PARAMETER G(IONIC_LIQ,FE+2:VA,FEO3/2;0)    298.15  110000;  3000 N ! $ 10Kje


$   PARAMETER G(IONIC_LIQ,FE+3:O-2;0)  298.15  +5*GFEOLIQ -179638 +79.923*T;
$                                                                       6000 N !
$   PARAMETER G(IONIC_LIQ,FE+3:VA;0)   298.15  +GFELIQ +200000;        6000 N !
$   PARAMETER G(IONIC_LIQ,FE+3,FE+2:O-2;0)     298.15  -26362;         6000 N !
$   PARAMETER G(IONIC_LIQ,FE+3,FE+2:O-2;1)     298.15  +13353;         6000 N !
                                                               $note 2007-10-19
$

$  PARAMETER G(IONIC_LIQ,FE+2:FEO3/2;0)    298.15  -89819+39.962*T+2.5*GFEOLIQ;
$                                                                       6000 N !

 TYPE_DEFINITION & GES A_P_D BCC_A2 MAGNETIC  -1.0    0.4 !
 PHASE BCC_A2  %&  2 1   3 !
   CONSTITUENT BCC_A2  :FE,O : VA :  !
   PARAMETER G(BCC_A2,FE:VA;0)     298.15  +GHSERFE;      6000   N  !
   PARAMETER TC(BCC_A2,FE:VA;0)    298.15  +1043;         6000   N  ! $ 91Din
   PARAMETER BMAGN(BCC_A2,FE:VA;0) 298.15  +2.22;         6000   N  ! $ 91Din

   PARAMETER G(BCC_A2,O:VA;0)     298.15  +0.5*GO2GAS+30000;          6000 N !
                                                                        $91Sun
   PARAMETER G(BCC_A2,FE,O:VA;0)  298.15  -209794+84*T;               6000 N !
                                                                        $91Sun

 TYPE_DEFINITION ( GES A_P_D FCC_A1 MAGNETIC  -3.0    2.80000E-01 !
 PHASE FCC_A1  %(  2 1   1 !
   CONSTITUENT FCC_A1  :FE,O : VA :  !
   PARAMETER G(FCC_A1,FE:VA;0)      298.15  +GFEFCC;                  6000 N !
   PARAMETER TC(FCC_A1,FE:VA;0)     298.15  -201;                     6000 N !
                                                                       $ 91Din
   PARAMETER BMAGN(FCC_A1,FE:VA;0)  298.15  -2.1;                     6000 N !
                                                                       $ 91Din
   PARAMETER G(FCC_A1,O:VA;0)       298.15  +0.5*GO2GAS+30000;        6000 N !
                                                                        $91Sun
   PARAMETER G(FCC_A1,FE,O:VA;0)    298.15  -199345.5+84*T;           6000 N !
                                                                        $91Sun


$   CONSTITUENT CORUNDUM:I :CR+2,CR+3,FE+3 : CR+3,VA : O-2 :  !   $93Tay, 03Gru

 TYPE_DEFINITION ' GES A_P_D CORUNDUM MAGNETIC  -3.0    2.80000E-01 !
 PHASE CORUNDUM:I %'  3 2   1   3 !
   CONSTITUENT CORUNDUM:I :FE+2,FE+3 : FE+3,VA : O-2 :  !

$  PARAMETER G(CORUNDUM,FE+3:VA:O-2;0)        298.15  +GFE3O2;        6000 N !

   PARAMETER G(CORUNDUM,FE+2:FE+3:O-2;0)      298.15  +GFE2O3 +85000;
                                                              6000 N ! $ 10Kje
   PARAMETER G(CORUNDUM,FE+3:FE+3:O-2;0)      298.15  +GFE2O3 +85000;
                                                              6000 N ! $ 10Kje
   PARAMETER G(CORUNDUM,FE+2:VA:O-2;0)        298.15  +GFE2O3;
                                                              6000 N ! $ 10Kje
   PARAMETER G(CORUNDUM,FE+3:VA:O-2;0)        298.15  +GFE2O3; 
                                                              6000 N ! $ 10Kje

   PARAMETER TC(CORUNDUM,FE+3:VA:O-2;0)       298.15  -2867;   6000 N ! $ 10Kje
   PARAMETER BMAGN(CORUNDUM,FE+3:VA:O-2;0)    298.15  -25.1;   6000 N ! $ 10Kje


$      MnO
$
 PHASE HALITE:I %  2 1   1 !
   CONSTITUENT HALITE:I :FE+2,FE+3,VA : O-2 :  !                 $ 10Kje,10Kje3
   PARAMETER G(HALITE,FE+3:O-2;0)       298.15
             +1.25*AWUSTITE+1.25*GWUSTITE;             3000 N !   $ 93Tay,10Kje

$           -418377.5+350.92*T-57.66032*T*LN(T)-.00717537*T**2; 3000 N !

   PARAMETER G(HALITE,FE+2:O-2;0)       298.15  +GWUSTITE;             3000 N !
                                                                  $ 03Gun,10Kje
   PARAMETER G(HALITE,VA:O-2;0)         298.15  +0;                    6000 N !
                                                           $ 03Gun,10Kje,10Kje3
   PARAMETER G(HALITE,FE+2,FE+3:O-2;0)  298.15  -12324;                3000 N !
                                                             $91Sun,96Sel,10Kje
   PARAMETER G(HALITE,FE+2,FE+3:O-2;1)  298.15  +20070;                3000 N !
                                                             $91Sun,96Sel,10Kje

$  for Halite, P=0.30, for compounds containing only Ni cations 
$  on the first sublattice Tc=519 and B=0.9873   in 10Kje3.


$  For the Mn system, there are Alpha and Beta Spinel.
$                                         Beta on high temperature.
$
$      old SPINEL = Beta_Spinel in 10Kje.
$
 TYPE_DEFINITION ) GES A_P_D SPINEL MAGNETIC  -3.0    2.80000E-01 !
 PHASE SPINEL:I %)  4   1   2   2   4 !
   CONSTITUENT SPINEL:I :FE+2,FE+3 : FE+2,FE+3,VA : FE+2,VA : O-2 :  !

$  *:*:Fe+2:O-2:   = *:*:Va:O-2: + 2*GFE3O4     + DFE3O4 - BFE3O4;  in 10Kje

   PARAMETER G(SPINEL,FE+2:FE+2:VA:O-2;0)    298.15  +7*GFE3O4+BFE3O4;
                                                             3000 N !   $ 10Kje
   PARAMETER G(SPINEL,FE+3:FE+2:VA:O-2;0)    298.15  +7*GFE3O4;
                                                             3000 N !   $ 10Kje
   PARAMETER G(SPINEL,FE+2:FE+3:VA:O-2;0)    298.15  +7*GFE3O4;
                                                             3000 N !   $ 10Kje
   PARAMETER G(SPINEL,FE+3:FE+3:VA:O-2;0)    298.15  +7*GFE3O4-BFE3O4;
                                                             3000 N !   $ 10Kje
   PARAMETER G(SPINEL,FE+2:VA:VA:O-2;0)      298.15  +5*GFE3O4+CFE3O4;
                                                             3000 N !   $ 10Kje
   PARAMETER G(SPINEL,FE+3:VA:VA:O-2;0)      298.15  +5*GFE3O4+CFE3O4-BFE3O4;
                                                             3000 N !   $ 10Kje

   PARAMETER G(SPINEL,FE+2:FE+2:FE+2:O-2;0)  298.15  +9*GFE3O4+DFE3O4;
                                                             3000 N !   $ 10Kje
   PARAMETER G(SPINEL,FE+3:FE+2:FE+2:O-2;0)  298.15  +9*GFE3O4+DFE3O4-BFE3O4;
                                                             3000 N !   $ 10Kje
   PARAMETER G(SPINEL,FE+2:FE+3:FE+2:O-2;0)  298.15  +9*GFE3O4+DFE3O4-BFE3O4;
                                                             3000 N !   $ 10Kje
   PARAMETER G(SPINEL,FE+3:FE+3:FE+2:O-2;0)  298.15  +9*GFE3O4+DFE3O4-2*BFE3O4;
                                                             3000 N !   $ 10Kje
   PARAMETER G(SPINEL,FE+2:VA:FE+2:O-2;0)    298.15  +7*GFE3O4+DFE3O4+CFE3O4
                                             -BFE3O4;        3000 N !   $ 10Kje
   PARAMETER G(SPINEL,FE+3:VA:FE+2:O-2;0)    298.15  +7*GFE3O4+DFE3O4+CFE3O4
                                             -2*BFE3O4;      3000 N !   $ 10Kje

   PARAMETER TC(SPINEL,FE+2:FE+2:FE+2:O-2;0)   298.15  848;            3000 N !
   PARAMETER TC(SPINEL,FE+3:FE+2:FE+2:O-2;0)   298.15  848;            3000 N !
   PARAMETER TC(SPINEL,FE+2:FE+3:FE+2:O-2;0)   298.15  848;            3000 N !
   PARAMETER TC(SPINEL,FE+3:FE+3:FE+2:O-2;0)   298.15  848;            3000 N !
   PARAMETER TC(SPINEL,FE+2:VA:FE+2:O-2;0)     298.15  848;            3000 N !
   PARAMETER TC(SPINEL,FE+3:VA:FE+2:O-2;0)     298.15  848;            3000 N !
   PARAMETER TC(SPINEL,FE+2:FE+2:VA:O-2;0)     298.15  848;            3000 N !
   PARAMETER TC(SPINEL,FE+3:FE+2:VA:O-2;0)     298.15  848;            3000 N !
   PARAMETER TC(SPINEL,FE+2:FE+3:VA:O-2;0)     298.15  848;            3000 N !
   PARAMETER TC(SPINEL,FE+3:FE+3:VA:O-2;0)     298.15  848;            3000 N !
   PARAMETER TC(SPINEL,FE+2:VA:VA:O-2;0)       298.15  848;            3000 N !
   PARAMETER TC(SPINEL,FE+3:VA:VA:O-2;0)       298.15  848;            3000 N !
                                                                        $ 10Kje
   PARAMETER BMAGN(SPINEL,FE+2:FE+2:FE+2:O-2;0)    298.15  44.54;      3000 N !
   PARAMETER BMAGN(SPINEL,FE+3:FE+2:FE+2:O-2;0)    298.15  44.54;      3000 N !
   PARAMETER BMAGN(SPINEL,FE+2:FE+3:FE+2:O-2;0)    298.15  44.54;      3000 N !
   PARAMETER BMAGN(SPINEL,FE+3:FE+3:FE+2:O-2;0)   298.15  44.54;       3000 N !
   PARAMETER BMAGN(SPINEL,FE+2:VA:FE+2:O-2;0)     298.15  44.54;       3000 N !
   PARAMETER BMAGN(SPINEL,FE+3:VA:FE+2:O-2;0)     298.15  44.54;       3000 N !
   PARAMETER BMAGN(SPINEL,FE+2:FE+2:VA:O-2;0)     298.15  44.54;       3000 N !
   PARAMETER BMAGN(SPINEL,FE+3:FE+2:VA:O-2;0)     298.15  44.54;       3000 N !
   PARAMETER BMAGN(SPINEL,FE+2:FE+3:VA:O-2;0)     298.15  44.54;       3000 N !
   PARAMETER BMAGN(SPINEL,FE+3:FE+3:VA:O-2;0)     298.15  44.54;       3000 N !
   PARAMETER BMAGN(SPINEL,FE+2:VA:VA:O-2;0)       298.15  44.54;       3000 N !
   PARAMETER BMAGN(SPINEL,FE+3:VA:VA:O-2;0)       298.15  44.54;       3000 N !
                                                                        $ 10Kje

$
$     alpha_Spinel in 10Kje , G(Fe:Fe:Va:O)alpha = G(Fe:Fe:Va:O)beta + 7*1000;
$
 TYPE_DEFINITION 9 GES A_P_D SPINEL_A MAGNETIC  -3.0    2.80000E-01 !
 PHASE SPINEL_A:I %9  4 1   2   2   4 !
   CONSTITUENT SPINEL_A:I :FE+2,FE+3 : FE+2,FE+3,VA : FE+2,VA : O-2 :  !

$   *:*:Fe+2:O-2:   = *:*:Va:O-2: + 2*GFE3O4 +2000 + DFE3O4 - BFE3O4;  in 10Kje

   PARAMETER G(SPINEL_A,FE+2:FE+2:VA:O-2;0)   298.15  +7*GFE3O4 +7000 +BFE3O4;
                                                               3000 N ! $ 10Kje
   PARAMETER G(SPINEL_A,FE+3:FE+2:VA:O-2;0)   298.15  +7*GFE3O4 +7000;
                                                               3000 N ! $ 10Kje
   PARAMETER G(SPINEL_A,FE+2:FE+3:VA:O-2;0)   298.15  +7*GFE3O4 +7000;
                                                               3000 N ! $ 10Kje
   PARAMETER G(SPINEL_A,FE+3:FE+3:VA:O-2;0)   298.15  +7*GFE3O4 +7000 -BFE3O4;
                                                               3000 N ! $ 10Kje
   PARAMETER G(SPINEL_A,FE+2:VA:VA:O-2;0)     298.15  +5*GFE3O4 +5000 +CFE3O4;
                                                               3000 N ! $ 10Kje
   PARAMETER G(SPINEL_A,FE+3:VA:VA:O-2;0)     298.15  +5*GFE3O4 +5000
                                            +CFE3O4-BFE3O4;    3000 N ! $ 10Kje
   PARAMETER G(SPINEL_A,FE+2:FE+2:FE+2:O-2;0)  298.15  +9*GFE3O4 +9000 +DFE3O4;
                                                               3000 N ! $ 10Kje
   PARAMETER G(SPINEL_A,FE+3:FE+2:FE+2:O-2;0)  298.15  +9*GFE3O4 +9000
                                            +DFE3O4-BFE3O4;    3000 N ! $ 10Kje
   PARAMETER G(SPINEL_A,FE+2:FE+3:FE+2:O-2;0)  298.15  +9*GFE3O4 +9000
                                            +DFE3O4-BFE3O4;    3000 N ! $ 10Kje
   PARAMETER G(SPINEL_A,FE+3:FE+3:FE+2:O-2;0)  298.15  +9*GFE3O4 +9000
                                            +DFE3O4-2*BFE3O4;  3000 N ! $ 10Kje
   PARAMETER G(SPINEL_A,FE+2:VA:FE+2:O-2;0)    298.15  +7*GFE3O4 +7000 +DFE3O4
                                            +CFE3O4-BFE3O4;    3000 N ! $ 10Kje
   PARAMETER G(SPINEL_A,FE+3:VA:FE+2:O-2;0)    298.15  +7*GFE3O4 +7000 +DFE3O4
                                            +CFE3O4-2*BFE3O4;  3000 N ! $ 10Kje


   PARAMETER TC(SPINEL_A,FE+2:FE+2:FE+2:O-2;0)       298.15  848;      3000 N !
   PARAMETER TC(SPINEL_A,FE+3:FE+2:FE+2:O-2;0)       298.15  848;      3000 N !
   PARAMETER TC(SPINEL_A,FE+2:FE+3:FE+2:O-2;0)       298.15  848;      3000 N !
   PARAMETER TC(SPINEL_A,FE+3:FE+3:FE+2:O-2;0)       298.15  848;      3000 N !
   PARAMETER TC(SPINEL_A,FE+2:VA:FE+2:O-2;0)         298.15  848;      3000 N !
   PARAMETER TC(SPINEL_A,FE+3:VA:FE+2:O-2;0)         298.15  848;      3000 N !
   PARAMETER TC(SPINEL_A,FE+2:FE+2:VA:O-2;0)         298.15  848;      3000 N !
   PARAMETER TC(SPINEL_A,FE+3:FE+2:VA:O-2;0)         298.15  848;      3000 N !
   PARAMETER TC(SPINEL_A,FE+2:FE+3:VA:O-2;0)         298.15  848;      3000 N !
   PARAMETER TC(SPINEL_A,FE+3:FE+3:VA:O-2;0)         298.15  848;      3000 N !
   PARAMETER TC(SPINEL_A,FE+2:VA:VA:O-2;0)           298.15  848;      3000 N !
   PARAMETER TC(SPINEL_A,FE+3:VA:VA:O-2;0)           298.15  848;      3000 N !
                                                                        $ 10Kje

   PARAMETER BMAGN(SPINEL_A,FE+2:FE+2:FE+2:O-2;0)    298.15  44.54;    3000 N !
   PARAMETER BMAGN(SPINEL_A,FE+3:FE+2:FE+2:O-2;0)    298.15  44.54;    3000 N !
   PARAMETER BMAGN(SPINEL_A,FE+2:FE+3:FE+2:O-2;0)    298.15  44.54;    3000 N !
   PARAMETER BMAGN(SPINEL_A,FE+3:FE+3:FE+2:O-2;0)    298.15  44.54;    3000 N !
   PARAMETER BMAGN(SPINEL_A,FE+2:VA:FE+2:O-2;0)      298.15  44.54;    3000 N !
   PARAMETER BMAGN(SPINEL_A,FE+3:VA:FE+2:O-2;0)      298.15  44.54;    3000 N !
   PARAMETER BMAGN(SPINEL_A,FE+2:FE+2:VA:O-2;0)      298.15  44.54;    3000 N !
   PARAMETER BMAGN(SPINEL_A,FE+3:FE+2:VA:O-2;0)      298.15  44.54;    3000 N !
   PARAMETER BMAGN(SPINEL_A,FE+2:FE+3:VA:O-2;0)      298.15  44.54;    3000 N !
   PARAMETER BMAGN(SPINEL_A,FE+3:FE+3:VA:O-2;0)      298.15  44.54;    3000 N !
   PARAMETER BMAGN(SPINEL_A,FE+2:VA:VA:O-2;0)        298.15  44.54;    3000 N !
   PARAMETER BMAGN(SPINEL_A,FE+3:VA:VA:O-2;0)        298.15  44.54;    3000 N !
                                                                        $ 10Kje

$end

File: pycalphad/databases/PrecHiMn-04_2.pycalphad.tdb (part 1 of 5)
$
$ Database for high Mn steels (Fe-Mn-Al-Si-V-Nb-Ti-C-N), Ver. 4.1
$
$ Compiled by Bengt Hallstedt, March 2014 (first version November 2010,
$ second version December 2012, third version February 2014)
$ Post-publication change by Bengt Hallstedt, May 2017 and Oct. 2017.
$ Modified for use with pycalphad 0.8.2, March 2020.
$ - Removed TYPE-DEFINITION S (composition set modification for FCC and HCP)
$
$ ------------------------------------------------------------------------------
$
$ Version information
$ ===================
$
$ Changes from version 4.1 to 4.2:
$
$ Changed magnetic parameters for fcc in Fe-C and Fe-Mn for better reproduction
$ of G(hcp)-G(fcc) in the Fe-Mn-C system (for SFE calculations).
$
$ Changes from version 4.0 to 4.1:
$
$ Si-C is changed from 96Gro to 91Lac in order to reproduce Fe-Si-C
$ from J. Miettinen 1998. This is added after the publication of the database
$ in the Calphad journal.
$
$ Changes from version 3.0 to 4.0:
$
$ Ti is added to the database. This includes the systems Fe-Ti, Ti-C, Ti-N,
$ Mn-Ti, Al-Ti, Si-Ti, Nb-Ti, Ti-V, Fe-Ti-C, Fe-Ti-N, Ti-C-N, Nb-Ti-C,
$ Nb-Ti-N, Ti-V-C and Ti-V-N.
$
$ Changes from version 2.1 to 3.0:
$
$ Al-Fe-Mn: Updated from Umino 2006 to Lindahl 2013.
$ Fe-Nb-V:  Added from Khvan 2013.
$
$ Changes from version 1.0 to 2.1:
$
$ The Al-Fe-Mn-C system is still very much in work, but some more recent data
$ have been added.
$
$ Al-Fe: Updated from Seierstein 1993 to Sundman 2009.
$        The phase BCC_4SL was added (4SL-BCC). The disordered part is
$        A2_BCC (as for BCC_2SL, which remains).
$        The phase AL5FE4 was replaced by AL8FE5_D82.
$ Al-Mn: Updated from Jansson 1998 to Du 2007 with ordering modelling added
$        for fcc and bcc and modification of fcc and Al11Mn4_HT
$        by Djurovic 2011.
$        The phases AL4MN_LAMBDA and AL11MN4_HT were added.
$        The model of AL8MN5_D810 was changed from 12:4:10 to 12:5:9.
$ Fe-C:  Cementite modified.
$ Fe-Mn: HCP_A3 interaction slightly modified.
$ Fe-N:  Updated from Frisk 1991 to Du 1993.
$ Fe-Nb: Updated from Lee 2001 to Liu 2012/Khvan 2013
$ Mn-C:  Updated from Huang 1990 to Djurovic 2010.
$ Mn-Nb: Added from Liu 2012.
$ Nb-C:  Slight change of BCC_A2 (Khvan 2013).
$ Nb-N:  BCC_A2 reoptimised (Khvan 2013).
$ V-C:   Liquid interaction slightly modified.
$ Al-Fe-Mn: Updated from Jansson 1998 to Umino 2006. However, Umino used
$           older versions of Al-Fe and Al-Mn than included here, so more
$           work will be necessary.
$ Fe-C-N:   Updated from Du 1991 to Du 1993.
$ Fe-Mn-Nb: Added from Liu 2012/Khvan 2013.
$ Fe-Nb-C:  Updated from Lee 2001 to Khvan 2013.
$ Fe-Nb-N:  Updated from Lee 2001 to Khvan 2013.
$ Mn-Nb-C:  Added from Khvan 2012.
$ Mn-Nb-N:  Added from Khvan 2013.
$ Nb-C-N:   Updated from Lee 2001 to Khvan 2013.
$ Fe-Mn-Nb-C:  Added from Khvan 2012.
$ Fe-Mn-Nb-N:  Added from Khvan 2013.
$
 DATABASE_INFO '
 Welcome to version 4.0 of the PrecHiMn database for cubic V(C,N) and'
 Nb(C,N) carbides and carbonitrides in high-Mn steels.''
 Created by Bengt Hallstedt in November 2010 and updated in December 2012'
 and February and March 2014.''
 The database contains the elements Fe, Mn, Al, Si, V, Nb, Ti, C and N.'''
 A few notes on phases in the database:''
 FCC_A1 is both austenite and cubic (Nb,Ti,V)(C,N). Thermo-Calc version S'
 will create the necessary composition sets automatically. With older'
 versions of Thermo-Calc this must be done manually in most cases.''
 HCP_A3 is both the epsilon-phase (epsilon-martensite) and the M2X'
 hexagonal carbide/nitride.''
 At high contents of Al or Si the BCC_A2 phase (ferrite) may order.'
 This is described by the BCC_2SL phase, which is deactivated by default.'
 To activate it, the following commands are needed in the database module:'
    RESTORE PHASE A2_BCC BCC_2SL'
    REJECT PHASE BCC_A2'
 All equilibria with BCC_A2 will be reproduced as before, but the phase'
 name will now be BCC_2SL.''
 CBCC_A12 is alpha-Mn and CUB_A13 is beta-Mn.''
 If you suspend the GRAPHITE to calculate equilibria with CEMENTITE,'
 you should also suspend DIAMOND. Otherwise DIAMOND may become more stable'
 than CEMENTITE at low temperature.''
 The GAS phase is deactivated by default, so if you need it activate it'
 in the database module:
    RESTORE PHASE GAS''
 The database contains quite a large number of phases that will be of'
 little interest in most cases. For calculations with several elements'
 it is recommended to suspend all phases except those actually needed'
 in order to speed up the calculations.'''
 All binary systems are included in the database. The ternary systems'
 Fe-Mn-C, Al-Fe-C, Fe-Si-C, Fe-V-C, Fe-Nb-C, Fe-Ti-C, Fe-C-N, Al-Fe-Mn,'
 Fe-Mn-Si, Fe-Mn-V, Fe-Mn-Nb, Fe-Mn-N, Al-Fe-N, Fe-V-N, Fe-Nb-N, Fe-Ti-N,'
 Al-Mn-C, Mn-V-C, Mn-Nb-C, Nb-V-C, Nb-Ti-C, Nb-Ti-N, Ti-V-C, Ti-V-N, V-C-N,
 Nb-C-N and Ti-C-N are included.''
 !
$
$ ------------------------------------------------------------------------------
 TEMP-LIM 298.15 6000.00 !
$
$ELEMENT NAME  REF. STATE               ATOMIC MASS H298-H0    S298    !
$
 ELEMENT VA   VACUUM                      0.0          0.0      0.0    ! 
 ELEMENT AL   FCC_A1                     26.98154   4540.      28.30   ! 
 ELEMENT C    GRAPHITE                   12.011     1054.0      5.7423 ! 
 ELEMENT FE   BCC_A2                     55.847     4489.0     27.2797 ! 
 ELEMENT MN   CBCC_A12                   54.9380    4995.696   32.2206 ! 
 ELEMENT N    1/2_MOLE_N2(G)             14.007     4335.0     95.751  ! 
 ELEMENT NB   BCC_A2                     92.9064    5220.0     36.27   ! 
 ELEMENT SI   DIAMOND_A4                 28.0855    3217.      18.81   ! 
 ELEMENT TI   HCP_A3                     47.88      4824.      30.72   ! 
 ELEMENT V    BCC_A2                     50.9415    4507.0     30.89   ! 
$ ------------------------------------------------------------------------------
$ Species
$
 SPECIE  AL2                                AL2 !
 SPECIE  ALN                                AL1N1 !
 SPECIE  FE2                                FE2 !
 SPECIE  N2                                 N2 !
 SPECIE  N3                                 N3 !
 SPECIE  SI2                                SI2 !
 SPECIE  SI3                                SI3 !
 SPECIE  SIN                                SI1N1 !
 SPECIE  SI2N                               SI2N1 !
$ ------------------------------------------------------------------------------
$ Phase definitions
$
 PHASE LIQUID:L % 1 1 !
 CONST LIQUID:L : AL C FE MN N NB SI TI V : !
$
$ Fcc (cF4, Fm-3m) and MeX (cF8, Fm-3m)
$
 PHASE FCC_A1 %A 2 1 1 !
 CONST FCC_A1 : AL FE% MN% NB SI TI V : C N VA% : !
$
$ Disordered part of FCC_4SL, identical to FCC_A1
$
 PHASE A1_FCC %A 2 1 1 !
 CONST A1_FCC : AL FE% MN% NB SI TI V : C N VA% : !
$
$ Prototype AuCu (L1_0, tP4, P4/mmm) and AuCu3 (L1_2, cP4, Pm-3m)
$
 PHASE FCC_4SL %AY 5 0.25 0.25 0.25 0.25 1 !
 CONST FCC_4SL : AL FE MN NB SI TI V : AL FE MN NB SI TI V :
                  AL FE MN NB SI TI V : AL FE MN NB SI TI V : C N VA :  !
$
$ Bcc (cI2, Im-3m)
$
 PHASE BCC_A2 %B 2 1 3 !
 CONST BCC_A2 : AL FE% MN% NB% SI TI% V% : C N VA% : !
$
$ Disordered part of BCC_2SL and BCC_4SL, identical to BCC_A2
$
 PHASE A2_BCC %B 2 1 3 !
 CONST A2_BCC : AL FE% MN% NB% SI TI% V% : C N VA% : !
$
$ Prototype CsCl (cP2, Pm-3m)
$
 PHASE BCC_2SL %BO 3 0.5 0.5 3 !
 CONST BCC_2SL : AL FE% MN% NB SI TI V : AL% FE MN NB SI% TI V : C N VA% : !
$
$ Prototype CsCl (B2, cP2, Pm-3m), NaTl (B32, cF16, Fd-3m),
$ BiF3 (D0_3, cF16, Fm-3m), AlCu2Mn (L2_1, cF16)
$
 PHASE BCC_4SL %Z 5 0.25 0.25 0.25 0.25 3 !
 CONST BCC_4SL : AL FE MN NB SI TI V : AL FE MN NB SI TI V :
                 AL FE MN NB SI TI V : AL FE MN NB SI TI V : C N VA :  !
$
$ Hcp (hP2, P6_3/mmc) and Me2X (NiAs-type, hP4, P6_3/mmc, B8_1)
$
 PHASE HCP_A3 %A 2 1 0.5 !
 CONST HCP_A3 : AL FE% MN% NB SI TI% V : C N VA% : !
$
$ Prototype alpha-Mn (cI58, I-43m)
$
 PHASE CBCC_A12 %A 2 1 1 !
 CONST CBCC_A12 : AL FE MN% NB SI TI V : C N VA% : !
$
$ Prototype beta-Mn (cP20, P4_132)
$
 PHASE CUB_A13 % 2 1 1 !
 CONST CUB_A13 : AL FE MN% NB SI TI V : C N VA% : !
$
$ Prototype C (cF8, Fd-3m)
$
 PHASE DIAMOND_A4 % 1 1 !
 CONST DIAMOND_A4 : AL C SI% : !
$
$ Prototype C (hP4, P6_3/mmc)
$
 PHASE GRAPHITE_A9 % 1 1 !
 CONST GRAPHITE_A9 : C : !
$
$ Prototype Al4C3 (hR7, R-3m)
$
 PHASE AL4C3_D71 % 2 4 3 !
 CONST AL4C3_D71 : AL : C : !
$
$ Prototype Al13Fe4 (mC102, C2/m)
$
 PHASE AL13FE4 % 3 0.6275 0.235 0.1375 !
 CONST AL13FE4 : AL : FE MN : AL VA : !
$
$ Prototype Al5Fe2 (oC24, Cmcm)
$ Al5Fe2 does not have the Al5Co2 (D8_11) structure
$
 PHASE AL5FE2 % 2 5 2 !
 CONST AL5FE2 : AL : FE MN : !
$
$ Prototype Al2Fe (aP18, P1)
$
 PHASE AL2FE % 2 2 1 !
 CONST AL2FE : AL : FE MN : !
$
$ Prototype Cu8Zn5 (cI52, I-43m)
$
 PHASE AL8FE5_D82 % 2 8 5 !
 CONST AL8FE5_D82 : AL FE : AL FE : !
$
$ cI16 ?
$ This phase is replaced by AL8FE5_D82 from Sundman et al. 2009
$
$PHASE AL5FE4 % 1 1 !
$CONST AL5FE4 : AL FE MN : !
$
$ Prototype Al12W (cI26, Im-3)
$
 PHASE AL12MN % 2 12 1 !
 CONST AL12MN : AL : FE MN : !
$
$ Prototype Al6Mn (oC28, Cmcm)
$
 PHASE AL6MN_D2H % 2 6 1 !
 CONST AL6MN_D2H : AL : FE MN : !
$
$ Prototype lambda-Al4Mn (hP586, P6_3/m)
$
 PHASE AL4MN_LAMBDA % 2 0.81162 0.18838 !
 CONST AL4MN_LAMBDA : AL : MN : !
$
$ Prototype mu-Al4Mn (hP574, P6_3/mmc)
$
 PHASE AL4MN_MU % 2 4 1 !
 CONST AL4MN_MU : AL : FE MN : !
$
$ Prototype Al11Mn4 (aP15, P-1)
$
 PHASE AL11MN4_LT % 2 11 4 !
 CONST AL11MN4_LT : AL : MN : !
$
$ Prototype Al3Mn (oP156, Pnma)
$
 PHASE AL11MN4_HT % 3 9 2 2 !
 CONST AL11MN4_HT : AL : AL MN : MN : !
$
$ Model used by Du 2007
$
$PHASE AL11MN4_HT % 2 29 10 !
$CONST AL11MN4_HT : AL% MN : MN : !
$
$ Prototype Al8Cr5 (hR26, R3m)
$
 PHASE AL8MN5_D810 % 3 12 5 9 !
 CONST AL8MN5_D810 : AL : MN : AL FE MN : !
$
$ Prototype ZnO (hP4, P6_3mc)
$
 PHASE ALN_B4 % 2 1 1 !
 CONST ALN_B4 : AL : N : !
$
$ Prototype Al3Ti (tI8, I4/mmm)
$
 PHASE AL3NB_D022 % 2 3 1 !
 CONST AL3NB_D022 : AL% NB : AL NB% : !
$
$ Prototype Al3Ti (tI8, I4/mmm)
$
 PHASE AL3M_D022 % 2 3 1 !
 CONST AL3M_D022 : AL : V : !
$
$ Prototype Cr3Si (cP8, Pm-3n)
$
 PHASE ALNB3_A15 % 2 1 3 !
 CONST ALNB3_A15 : AL% NB : AL NB% : !
$
$ Prototype Al3Ti (tI8, I4/mmm)
$
 PHASE AL3TI_D022 % 2 3 1 !
 CONST AL3TI_D022 : AL% TI : AL TI% : !
$
$ Prototype Al3Ti-LT (tI32, I4/mmm)
$
 PHASE AL3TI_LT % 2 3 1 !
 CONST AL3TI_LT : AL% TI : AL TI% : !
$
$ Prototype Al5Ti2 (tP28, P4/mmm), zeta
$
 PHASE AL5TI2 % 2 5 2 !
 CONST AL5TI2 : AL% TI : AL TI% : !
$
$ Prototype Ga2Hf (tI24, I4_1/amd), eta
$
 PHASE AL2TI % 2 2 1 !
 CONST AL2TI : AL% TI : AL TI% : !
$
$ Prototype Al5Ti3 (tP32, P4/mbm)
$
 PHASE AL5TI3 % 2 5 3 !
 CONST AL5TI3 : AL : TI : !
$
$ Prototype AuCu (tP4, P4/mmm), gamma
$
 PHASE ALTI_L10 % 2 1 1 !
 CONST ALTI_L10 : AL% TI : AL TI% : !
$
$ Prototype CdMg3 (hP8, P6_3/mmc), alpha_2
$
 PHASE ALTI3_D019 % 2 1 3 !
 CONST ALTI3_D019 : AL% TI : AL TI% : !
$
$ Prototype Al10V (cF176, Fd-3m)
$
 PHASE AL10V % 2 10 1 !
 CONST AL10V : AL : V : !
$
$ Prototype Al45V7 (mC104, C2/m)
$
 PHASE AL7V % 2 7 1 !
 CONST AL7V : AL : V : !
$
$ Prototype Al23V4 (hP54, P6_3/mmc)
$
 PHASE AL23V4 % 2 23 4 !
 CONST AL23V4 : AL : V : !
$
$ Prototype Cu5Zn8 (cI52, I-43m, gamma-brass)
$
 PHASE AL8V5_D82 % 2 8 5 !
 CONST AL8V5_D82 : AL : V : !
$
$ Prototype Fe3C (oP16, Pnma)
$
 PHASE CEMENTITE_D011 %A 2 3 1 !
 CONST CEMENTITE_D011 : FE MN NB V : C N : !
$
$ Prototype Cr3Si (cP8, Pm-3n)
$
 PHASE CR3SI_A15 % 3 3 1 3 !
 CONST CR3SI_A15 : FE% SI : SI% : C VA% : !
$
$ Prototype Si3W5 (tI32, I4/mcm)
$
 PHASE CR5SI3_D8M % 2 5 3 !
 CONST CR5SI3_D8M : FE : SI : !
$
$ Prototype Mn5C2 (mC28, C2/c), Haegg carbide, chi
$ Should probably be modelled as M5C2
$
 PHASE FECN_CHI % 2 5 2 !
 CONST FECN_CHI : FE : C N : !
$
$ Prototype Fe4N (cP5, Pm-3m, L'1)
$ This is the same structure as kappa carbide, but with disordered metal sites
$
 PHASE FE4N_L1 % 2 4 1 !
 CONST FE4N_L1 : FE MN : C N VA :  !
$
$ Prototype AlNi2 (hP6, P-3m1)
$
 PHASE FE2SI % 2 0.666667 0.333333 !
 CONST FE2SI : FE : SI : !
$
$ Prototype FeSi2-h (oC48, Cmca)
$
 PHASE FESI2_H % 2 0.3 0.7 !
 CONST FESI2_H : FE : SI : !
$
$ Prototype FeSi2-l (tP3, P4/mmm)
$
 PHASE FESI2_L % 2 0.333333 0.666667 !
 CONST FESI2_L : FE : SI : !
$
$ Prototype Mn8Si2C3 (aP*, P1)
$
 PHASE FE8SI2C % 3 8 2 1 !
 CONST FE8SI2C : FE : SI : C : !
$
$ Prototype CsCl (cP2, Pm-3m)
$
 PHASE FETI_B2 % 2 1 1 !
 CONST FETI_B2 : FE : TI : !
$
$ Prototype MgZn2 (hP12, P6_3/mmc)
$
 PHASE FE2TI_C14 % 2 2 1 !
 CONST FE2TI_C14 : FE% MN% TI : FE MN TI% : !
$
$ Prototype CaTiO3 (cP5, Pm-3m)
$
 PHASE KAPPA_E21 % 3 1 3 1 !
 CONST KAPPA_E21 : AL : FE MN : C% VA : !
$
$ Prototype MgZn2 (hP12, P6_3/mmc)
$
 PHASE C14_LAVES % 2 2 1 !
 CONST C14_LAVES : FE% MN% NB V% : FE MN NB% V : !
$
$ Prototype Mn5C2 (mC28, C2/c), Haegg carbide, chi
$
 PHASE M5C2 % 2 5 2 !
 CONST M5C2 : FE MN NB V : C : !
$
$ Prototype Cr7C3 (oP40, Pnma)
$
 PHASE M7C3_D101 % 2 7 3 !
 CONST M7C3_D101 : FE MN NB V : C : !
$
$ Prototype Cr23C6 (cF116, Fm-3m)
$
 PHASE M23C6_D84 % 3 20 3 6 !
 CONST M23C6_D84 : FE MN V : FE MN NB V : C : !
$
$ Prototype FeSi (cP8, P2_13)
$
 PHASE MSI_B20 % 2 1 1 !
 CONST MSI_B20 : FE% MN% : SI : !
$
$ The structure of alpha-Mn3Si is unknown.
$ Beta-Mn3Si is D0_3 (prototype BiF3 (cF16, Fm-3m)), should be modelled as an
$ ordered bcc-phase. The transformation is at 950 K.
$
 PHASE M3SI % 2 3 1 !
 CONST M3SI : FE MN : SI : !
$
$ Prototype Mn5Si3 (hP16, P6_3/mcm)
$
 PHASE M5SI3_D88 % 3 5 3 1 !
 CONST M5SI3_D88 : FE MN : SI : C VA% : !
$
$ Prototype Mn3N2 (tI10, I4/mmm)
$
 PHASE MN3N2 % 2 3 2 !
 CONST MN3N2 : MN : N :!
$
$ Prototype CoO (tI4, I4/mmm); distorted NaCl
$
 PHASE MN6N5 % 2 6 5 !
 CONST MN6N5 : MN : N :!
$
$ Prototype R-(Co,Cr,Mo) (hR53, R-3) or possibly Fe7W6 (hR13, R-3m)
$
 PHASE MN6SI % 2 17 3 !
 CONST MN6SI : MN : SI : !
$
$ Prototype Mn9Si2 (oI186, Immm), nu phase
$
 PHASE MN9SI2 % 2 33 7 !
 CONST MN9SI2 : MN : SI : !
$
$ Prototype Mn11Si19 (tP120, P-4n2)
$
 PHASE MN11SI19 % 2 11 19 !
 CONST MN11SI19 : MN : SI : !
$
$ Prototype R-(Co,Cr,Mo) (hR53, R-3)
$
 PHASE MN4TI % 2 0.815 0.185 !
 CONST MN4TI : MN : TI : !
$
$ Pearson o**
$
 PHASE MN3TI % 2 3 1 !
 CONST MN3TI : MN : TI : !
$
$ Prototype Re25Zr21 (hR92, R-3c)
$
 PHASE MNTI_ALPHA % 2 1 1 !
 CONST MNTI_ALPHA : MN : TI : !
$
$ Unknown structure
$
 PHASE MNTI_BETA % 2 0.515 0.485 !
 CONST MNTI_BETA : MN : TI : !
$
$ Prototype Fe7W6 (hR13, R-3m)
$
 PHASE MU_D85 % 4 1 4 2 6 !
 CONST MU_D85 : FE% MN% NB V : NB : FE NB% V : FE% MN% NB V : !
$
$ Prototype Ti3P (tP32, P4_2/n)
$
 PHASE NB3SI % 2 3 1 !
 CONST NB3SI : NB : SI : !
$
$ Prototype Cr5B3 (tI32, I4/mcm), alpha-Nb5Si3
$
 PHASE NB5SI3_D8L % 2 5 3 !
 CONST NB5SI3_D8L : NB : SI : !
$
$ Prototype W5Si3 (tI32, I4/mcm), beta-Nb5Si3
$
 PHASE NB5SI3_D8M % 3 4 1 3 !
 CONST NB5SI3_D8M : NB : NB SI : SI : !
$
$ Prototype CrSi2 (hP9, P6_222)
$
 PHASE NBSI2_C40 % 2 1 2 !
 CONST NBSI2_C40 : NB : SI : !
$
$ Prototype AlB2 (hP3, P6/mmm)
$
 PHASE OMEGA_C32 % 1 1 !
 CONST OMEGA_C32 : NB TI% : !
$
$ Prototype ZnS (cF8, F-43m)
$
 PHASE SIC_B3 % 2 1 1 !
 CONST SIC_B3 : SI : C : !
$
$ Prototype CrFe (tP30, P4_2/mnm), AlNb2
$
 PHASE SIGMA_D8B % 3 10 4 16 !
 CONST SIGMA_D8B : AL FE% MN% NB V : NB V : AL FE MN NB V : !
$
$ Sigma in TCFE 2000 and SSOL V4
$
 PHASE SIGMA_OLD % 3 8 4 18 !
 CONST SIGMA_OLD : FE MN : NB V : FE MN NB V : !
$
$ Prototype Si3N4; alpha: (hP28, p31c), beta: (hP14, P6_3)
$
 PHASE SI3N4 % 2 3 4 !
 CONST SI3N4 : SI : N : !
$
$ Prototype Si2Ti (oF24, Fddd)
$
 PHASE SI2TI_C54 % 2 2 1 !
 CONST SI2TI_C54 : SI : TI : !
$
$ Prototype FeB (oP8, Pnma)
$
 PHASE SITI_B27 %  2 1 1 !
 CONST SITI_B27 : SI : TI : !
$
$ Prototype Si4Zr5 (tP36, P4_12_12)
$
 PHASE SI4TI5 %  2 4 5 !
 CONST SI4TI5 : SI : TI : !
$
$ Prototype Mn5Si3 (hP16, P6_3/mcm)
$
 PHASE SI3TI5_D88 %  3 2 3 3 !
 CONST SI3TI5_D88 : SI TI : SI TI : TI : !
$
$ Prototype Ti3P (tP32, P4_2/n)
$
 PHASE SITI3 %  2 1 3 !
 CONST SITI3 : SI : TI : !
$
$ Prototype CrSi2 (hP9, P6_222)
$
 PHASE SI2V_C40 % 2 2 1 !
 CONST SI2V_C40 : SI : V : !
$
$ Prototype W5Si3 (tI32, I4/mcm)
$
 PHASE SI3V5_D8M % 2 3 5 !
 CONST SI3V5_D8M : SI : V : !
$
$ Prototype Si5V6 (oI44, Ibam)
$
 PHASE SI5V6 % 2 5 6 !
 CONST SI5V6 : SI : V : !
$
$ Prototype Cr3Si (cP8, Pm-3n)
$
 PHASE SIV3_A15 % 2 1 3 !
 CONST SIV3_A15 : SI% V : SI V% : !
$
$ Prototype TiO2 (tP6, P4_2/mnm)
$
 PHASE TI2N_C4 % 2 2 1 !
 CONST TI2N_C4 : TI : C N% : !
$
$ Unknown structure
$
 PHASE TI3N2 % 2 0.71 0.29 !
 CONST TI3N2 : TI : N : !
$
$ Unknown structure
$
 PHASE TI4N3 % 2 0.685 0.315 !
 CONST TI4N3 : TI : N : !
$ 
$ Prototype Sc2Te3 (hR24, R-3m), zeta-carbide
$ (Prototype V4C3 (hR20, R-3m) seems to be obsolete)
$
 PHASE V3C2 % 2 3 2 !
 CONST V3C2 : FE MN V : C : !
$
 PHASE N2GAS % 1 1 !
 CONST N2GAS : N2 : !
$
 PHASE GAS:G % 1 1 !
 CONST GAS:G : AL AL2 ALN FE FE2 MN N N2 N3 SI SI2 SI3 SIN SI2N : !
$ ------------------------------------------------------------------------------
$ Defaults
$
 DEFAULT-COM DEFINE_SYSTEM_ELEMENT VA !
 DEFAULT-COM REJECT_PHASE A2_BCC BCC_2SL BCC_4SL SIGMA_OLD GAS !
 DEFAULT-COM REJECT_PHASE A1_FCC FCC_4SL !
 TYPE-DEF % SEQ * !
 TYPE-DEF A GES AMEND_PHASE_DESCRIPTION @ MAGNETIC -3 0.28 !
 TYPE-DEF B GES AMEND_PHASE_DESCRIPTION @ MAGNETIC -1 0.4 !
 TYPE-DEF O GES AMEND_PHASE_DESCRIPTION BCC_2SL DIS_PART A2_BCC !
 TYPE-DEF Y GES AMEND_PHASE_DESCRIPTION FCC_4SL DIS_PART A1_FCC !
 TYPE-DEF Z GES AMEND_PHASE_DESCRIPTION BCC_4SL DIS_PART A2_BCC !

 FUNCTION ZERO      298.15  0;                                         6000 N !
 FUNCTION UN_ASS    298.15  0;                                         6000 N !
 FUNCTION R         298.15  +8.31451;                                  6000 N !
 FUNCTION RTLNP     298.15  +8.31451*T*LN(1E-05*P);                    6000 N !
$ ------------------------------------------------------------------------------
$ Element data
$ ------------------------------------------------------------------------------
$ Al
$
$ BCT_A5 and DIAMOND_A4 added in unary 3.0
$
$ There is a minimal change in G(GAS,AL) from SGSUB 1997 to 2000
$ There is one rounding difference in G(GAS,AL2)
$ SGSUB 1994 and 1997 are identical.
$
 PAR  G(FCC_A1,AL:VA),,                 +GHSERAL;                2900 N 91Din !
 PAR  G(A1_FCC,AL:VA),,                 +GHSERAL;                2900 N 91Din !
 PAR  G(BCC_A2,AL:VA),,                 +GHSERAL+10083-4.813*T;  2900 N 91Din !
 PAR  G(A2_BCC,AL:VA),,                 +GHSERAL+10083-4.813*T;  2900 N 91Din !
 PAR  G(HCP_A3,AL:VA),,                 +GHSERAL+5481-1.8*T;     2900 N 91Din !
 PAR  G(CBCC_A12,AL:VA),,               +GHSERAL
             +10083.4-4.813*T;                                   2900 N 91Din !
 PAR  G(CUB_A13,AL:VA),,                +GHSERAL
             +10920.44-4.8116*T;                                 2900 N 91Din !
 PAR  G(BCT_A5,AL),,                    +GHSERAL+10083-4.813*T;  2900 N SGCOST !
 PAR  G(DIAMOND_A4,AL),,                +GHSERAL+30*T;           2900 N SGCOST !
 PAR  G(LIQUID,AL),,                    +GLIQAL;                 2900 N 91Din !
$
 PAR  G(AL8FE5_D82,AL:AL),,             +13*GBCCAL;,,                 N 09Sun !
 PAR  G(AL3NB_D022,AL:AL),,             +4*GHSERAL+80000;,,           N 09Wit !
 PAR  G(ALNB3_A15,AL:AL),,              +4*GHSERAL+20000;,,           N 09Wit !
 PAR  G(AL3TI_D022,AL:AL),,             +4*GHSERAL+80000;,,           N 08Wit !
 PAR  G(AL3TI_LT,AL:AL),,               +4*GHSERAL+80000;,,           N 08Wit !
 PAR  G(AL5TI2,AL:AL),,                 +7*GHSERAL+60000;,,           N 08Wit !
 PAR  G(AL2TI,AL:AL),,                  +3*GHSERAL+15000;,,           N 08Wit !
 PAR  G(ALTI_L10,AL:AL),,               +2*GHSERAL+4;,,               N 08Wit !
 PAR  G(ALTI3_D019,AL:AL),,             +4*GHCPAL;,,                  N 08Wit !
$
 PAR  G(GAS,AL),,                       +AL1G+RTLNP;,,                N 00SUB !
 PAR  G(GAS,AL2),,                      +AL2G+RTLNP;,,                N 00SUB !
$
 FUNCTION GHSERAL   298.15  -7976.15+137.093038*T-24.3671976*T*LN(T)
       -0.001884662*T**2-8.77664E-07*T**3+74092*T**(-1);
       700.00  Y  -11276.24+223.048446*T-38.5844296*T*LN(T)
       +0.018531982*T**2 -5.764227E-06*T**3+74092*T**(-1);
       933.47  Y  -11278.378+188.684153*T-31.748192*T*LN(T)
       -1.230524E+28*T**(-9);
      2900.00  N !
 FUNCTION GLIQAL    298.15  +11005.029-11.841867*T+GHSERAL+7.9337E-20*T**7;
       933.47  Y  -795.996+177.430178*T-31.748192*T*LN(T);
      2900.00  N !
 FUNCTION GBCCAL    298.15  +GHSERAL+10083-4.813*T;                    2900 N !
 FUNCTION GHCPAL    298.15  +GHSERAL+5481-1.8*T;                       2900 N !
$ Al(g)
 FUNCTION AL1G      298.15  +323947.58-25.1480948*T-20.859*T*LN(T)
       +4.5665E-05*T**2-3.942E-09*T**3-24275.5*T**(-1);
      4000.00  Y  +342017.234-54.0526114*T-17.7891*T*LN(T)
       +6.822E-05*T**2-1.91111667E-08*T**3-14782200*T**(-1);
      8200.00  Y  +542396.07-411.214335*T+22.2419*T*LN(T)
       -0.00349619*T**2+4.0491E-08*T**3-2.0366965E+08*T**(-1);
     10000.00  N !
$ Al2(g)
 FUNCTION AL2G      298.15  +496408.232+35.479739*T-41.6397*T*LN(T)
       +0.00249636*T**2-4.9050733E-07*T**3+85390.3*T**(-1);
       900.00  Y  +497613.221+17.368131*T-38.85476*T*LN(T)
       -2.249805E-04*T**2-9.4900316E-09*T**3-5287.23*T**(-1);
      2800.00  N !
$ ------------------------------------------------------------------------------
$ C
$
 PAR  G(GRAPHITE,C),,                   +GHSERCC;,,                   N 91Din !
 PAR  G(DIAMOND_A4,C),,                 +GDIACC;,,                    N 91Din !
 PAR  G(LIQUID,C),,                     +GHSERCC+117369-24.63*T;,,    N 91Din !
$
 FUNCTION GHSERCC   298.15  -17368.441+170.73*T-24.3*T*LN(T)
       -4.723E-04*T**2+2562600*T**(-1)-2.643E+08*T**(-2)+1.2E+10*T**(-3);
      6000.00  N !
 FUNCTION GDIACC    298.15  -16359.441+175.61*T-24.31*T*LN(T)
       -4.723E-04*T**2+2698000*T**(-1)-2.61E+08*T**(-2)+1.11E+10*T**(-3);
      6000.00  N !
$ ------------------------------------------------------------------------------
$ Fe
$
$ ORTHORHOMBIC_A20 and TETRAGONAL_U added im unary 4.1
$
 PAR  G(BCC_A2,FE:VA),,                 +GHSERFE;,,                   N 91Din !
 PAR  TC(BCC_A2,FE:VA),,                 1043.00;,,                   N 91Din !
 PAR  BM(BCC_A2,FE:VA),,                    2.22;,,                   N 91Din !
 PAR  G(A2_BCC,FE:VA),,                 +GHSERFE;,,                   N 91Din !
 PAR  TC(A2_BCC,FE:VA),,                 1043.00;,,                   N 91Din !
 PAR  BM(A2_BCC,FE:VA),,                    2.22;,,                   N 91Din !
 PAR  G(FCC_A1,FE:VA),,                 +GFCCFE;,,                    N 91Din !
 PAR  TC(FCC_A1,FE:VA),,                 -201.00;,,                   N 91Din !
 PAR  BM(FCC_A1,FE:VA),,                   -2.10;,,                   N 91Din !
 PAR  G(A1_FCC,FE:VA),,                 +GFCCFE;,,                    N 91Din !
 PAR  TC(A1_FCC,FE:VA),,                 -201.00;,,                   N 91Din !
 PAR  BM(A1_FCC,FE:VA),,                   -2.10;,,                   N 91Din !
 PAR  G(HCP_A3,FE:VA),,                 +GHCPFE;,,                    N 91Din !
 PAR  G(CBCC_A12,FE:VA),,               +GHSERFE+4745;,,              N 91Din !
 PAR  G(CUB_A13,FE:VA),,                +GHSERFE+3745;,,              N 91Din !
 PAR  G(ORTHORHOMBIC_A20,FE),,          +GHSERFE+5000;,,              N 99SGUN !
 PAR  G(TETRAGONAL_U,FE),,              +GHSERFE+5000;,,              N 99SGUN !
 PAR  G(LIQUID,FE),,                    +GLIQFE;,,                    N 91Din !
$
 PAR  G(GAS,FE),,                       +F9886T+RTLNP;,,              N 97SUB !
 PAR  G(GAS,FE2),,                      +F10090T+RTLNP;,,             N 97SUB !
$
 PAR  G(AL8FE5_D82,FE:FE),,             +13*GHSERFE+13000;,,          N 09Sun !
 PAR  G(FE4N_L1,FE:VA),,                +4*GFCCFE;,,                  N 93Du !
 PAR  G(FE2TI_C14,FE:FE),,              +3*GHSERFE+15000;,,           N REFLAV !
 PAR  G(C14_LAVES,FE:FE),,              +3*GHSERFE+44130;,,           N 12Liu !
$
 FUNCTION GHSERFE   298.15  +1225.7+124.134*T-23.5143*T*LN(T)
       -0.00439752*T**2-5.8927E-08*T**3+77359*T**(-1);
      1811.00  Y  -25383.581+299.31255*T-46*T*LN(T)+2.29603E+31*T**(-9);
      6000.00  N !
 FUNCTION GFCCFE    298.15  -1462.4+8.282*T-1.15*T*LN(T)
       +6.4E-04*T**2+GHSERFE;
      1811.00  Y  -1713.815+0.940009*T+GHSERFE+4.9251E+30*T**(-9);
      6000.00  N !
 FUNCTION GHCPFE    298.15  -3705.78+12.591*T-1.15*T*LN(T)
       +6.4E-04*T**2+GHSERFE;
      1811.00  Y  -3957.195+5.249009*T+GHSERFE+4.9251E+30*T**(-9);
      6000.00  N !
 FUNCTION GLIQFE    298.15  +12040.17-6.55843*T+GHSERFE-3.67516E-21*T**7;
      1811.00  Y  -10838.83+291.302*T-46*T*LN(T);
      6000.00  N !
$ Fe(g)
 FUNCTION F9886T    298.15 +405563.032+35.536443*T-32.8261*T*LN(T)
       +0.00908265*T**2-1.34845667E-06*T**3+108791.4*T**(-1);
       900.00 Y +414134.539-53.8401478*T-19.84276*T*LN(T)
       +6.959445E-05*T**2-1.30682983E-07*T**3-976411.5*T**(-1);
      2400.00 Y +410389.799-49.3269727*T-20.12513*T*LN(T)
       -5.66549E-04*T**2-5.290265E-08*T**3+887592*T**(-1);
      5500.00 Y +521855.538-375.147472*T+18.70844*T*LN(T)
       -0.00634452*T**2+1.038655E-07*T**3-55487750*T**(-1);
     10000.00 N  5623!
$ Fe2(g)
 FUNCTION F10090T   298.15 +704549.823+89.2549323*T-50.743*T*LN(T)
       +0.00803125*T**2-2.18098667E-06*T**3+169270*T**(-1);
       800.00 Y +717674.096-87.8134515*T-23.957*T*LN(T)
       -0.0157846*T**2+1.723485E-06*T**3-1006505*T**(-1);
      1700.00 Y +655211.274+352.671354*T-83.82001*T*LN(T)
       +0.0095931*T**2-2.85336667E-07*T**3+11147285*T**(-1);
      4500.00 Y +780963.168-41.3623277*T-36.245*T*LN(T)
       +0.00155795*T**2-3.05716667E-08*T**3-51729450*T**(-1);
      6000.00 N  5783!                                
$ ------------------------------------------------------------------------------
$ Mn
$
 PAR  G(CBCC_A12,MN:VA),,               +GHSERMN;                2000 N 91Din !
 PAR  TC(CBCC_A12,MN:VA),,               -285.00;                2000 N 91Din !
 PAR  BM(CBCC_A12,MN:VA),,                 -0.66;                2000 N 91Din !
 PAR  G(CUB_A13,MN:VA),,                +GCUBMN;                 2000 N 91Din !
 PAR  G(FCC_A1,MN:VA),,                 +GFCCMN;                 2000 N 91Din !
 PAR  TC(FCC_A1,MN:VA),,                -1620.00;                2000 N 91Din !
 PAR  BM(FCC_A1,MN:VA),,                   -1.86;                2000 N 91Din !
 PAR  G(A1_FCC,MN:VA),,                 +GFCCMN;                 2000 N 91Din !
 PAR  TC(A1_FCC,MN:VA),,                -1620.00;                2000 N 91Din !
 PAR  BM(A1_FCC,MN:VA),,                   -1.86;                2000 N 91Din !
 PAR  G(BCC_A2,MN:VA),,                 +GBCCMN;                 2000 N 91Din !
 PAR  TC(BCC_A2,MN:VA),,                 -580.00;                2000 N 91Din !
 PAR  BM(BCC_A2,MN:VA),,                   -0.27;                2000 N 91Din !
 PAR  G(A2_BCC,MN:VA),,                 +GBCCMN;                 2000 N 91Din !
 PAR  TC(A2_BCC,MN:VA),,                 -580.00;                2000 N 91Din !
 PAR  BM(A2_BCC,MN:VA),,                   -0.27;                2000 N 91Din !
 PAR  G(HCP_A3,MN:VA),,                 +GHCPMN;                 2000 N 91Din !
 PAR  TC(HCP_A3,MN:VA),,                -1620.00;                2000 N 91Din !
 PAR  BM(HCP_A3,MN:VA),,                   -1.86;                2000 N 91Din !
 PAR  G(LIQUID,MN),,                    +GLIQMN;                 2000 N 91Din !
$
 PAR  G(FE2TI_C14,MN:MN),,              +3*GHSERMN+3000;,,           N 98Sau14 !
 PAR  G(C14_LAVES,MN:MN),,              +3*GHSERMN+20700;,,           N 12Liu !
 PAR  G(GAS,MN),,                       +F12439T+RTLNP;,,             N 97SUB !
$
 FUNCTION GHSERMN   298.15  -8115.28+130.059*T-23.4582*T*LN(T)
       -0.00734768*T**2+69827*T**(-1);
      1519.00  Y  -28733.41+312.2648*T-48*T*LN(T)+1.656847E+30*T**(-9);
      2000.00  N !
 FUNCTION GCUBMN    298.15  -5800.4+135.995*T-24.8785*T*LN(T)
       -0.00583359*T**2+70269*T**(-1);
      1519.00  Y  +442.65-0.9715*T+GHSERMN+2.310723E+30*T**(-9);
      2000.00  N !
 FUNCTION GFCCMN    298.15  -3439.3+131.884*T-24.5177*T*LN(T)
       -0.006*T**2+69600*T**(-1);
      1519.00  Y  +2663.31-2.5984*T+GHSERMN+2.205113E+30*T**(-9);
      2000.00  N !
 FUNCTION GBCCMN    298.15  -3235.3+127.85*T-23.7*T*LN(T)
       -0.00744271*T**2+60000*T**(-1);
      1519.00  Y  +5544.58-4.5605*T+GHSERMN-3.91695E+29*T**(-9);
      2000.00  N !
 FUNCTION GHCPMN    298.15  -4439.3+133.007*T-24.5177*T*LN(T)
       -0.006*T**2+69600*T**(-1);
      1519.00  Y  +1663.31-1.4754*T+GHSERMN+2.205113E+30*T**(-9);
      2000.00  N !
 FUNCTION GLIQMN    298.15  +17859.91-12.6208*T+GHSERMN-4.41929E-21*T**7;
      1519.00  Y  -9993.9+299.036*T-48*T*LN(T);
      2000.00  N !
$ Mn(g)
 FUNCTION F12439T  298.15  +276164.054-34.4987547*T-20.786*T*LN(T);
      1575.00  Y  +275547.585-29.2480566*T-21.52064*T*LN(T)
       +3.819474E-04*T**2-3.66030333E-08*T**3+95180.95*T**(-1);
      2100.00  Y  +274521.741-16.3844926*T-23.35302*T*LN(T)
       +0.0013469965*T**2-1.18903067E-07*T**3;
      2400.00  N !
$ ------------------------------------------------------------------------------
$ N
$
$ There is a small change in G(GAS,N) from SGSUB 1992 to 1994
$ G(GAS,N2) has a competely different expression in SGSUB 1994 and 1997
$ compared to the unary database.
$ G(GAS,N3) is considerably changed from SGSUB 1992 to 1994.
$
 PAR  G(N2GAS,N2),,                     +2*GHSERNN+RTLNP;,,           N 91Din !
 PAR  G(LIQUID,N),,                     +GHSERNN+29950+59.02*T;,,     N 91Din !
$
 PAR  G(GAS,N),,                        +F12658T+RTLNP;,,             N 97SUB !
 PAR  G(GAS,N2),,                       +2*GHSERNN+RTLNP;,,           N 91Din !
 PAR  G(GAS,N3),,                       +F12909T+RTLNP;,,             N 97SUB !
$
 FUNCTION GHSERNN   298.15  -3750.675-9.45425*T-12.7819*T*LN(T)
       -0.00176686*T**2+2.681E-09*T**3-32374*T**(-1);
       950.00  Y  -7358.85+17.2003*T-16.3699*T*LN(T)
       -6.5107E-04*T**2+3.0097E-08*T**3+563070*T**(-1);
      3350.00  Y  -16392.8+50.26*T-20.4695*T*LN(T)
       +2.39754E-04*T**2-8.333E-09*T**3+4596375*T**(-1);
      6000.00  N !
$ N(g)
 FUNCTION F12658T   298.15  +466446.153-13.3752574*T-20.89393*T*LN(T)
       +8.45521E-05*T**2-1.0018685E-08*T**3+2788.7865*T**(-1);
      2950.00  Y  +481259.035-52.5441353*T-16.37613*T*LN(T)
       -2.283738E-04*T**2-2.78997167E-08*T**3-7559105*T**(-1);
      6000.00  N !
$ N2(g) from SGSUB 1997
 FUNCTION F12845T   298.15  -8000.12556-8.81620364*T-27.22332*T*LN(T)
       -0.0012599175*T**2-5.39381E-07*T**3-38326.695*T**(-1);
       800.00  Y  -10569.6463+2.77534156*T-28.42384*T*LN(T)
       -0.003189275*T**2+2.06638E-07*T**3+416969.05*T**(-1);
      2200.00  Y  -22468.6305+71.8176271*T-37.55014*T*LN(T)
       -6.158995E-06*T**2-4.22547E-09*T**3+3427512*T**(-1);
      6000.00  N !
$ N3(g)
 FUNCTION F12909T   298.15  +426260.222-44.8788468*T-24.40177*T*LN(T)
       -0.02510581*T**2+3.41313667E-06*T**3+61652.95*T**(-1);
       800.00  Y  +409926.892+144.323862*T-52.34995*T*LN(T)
       -0.0035522355*T**2+2.39819667E-07*T**3+1869491.5*T**(-1);
      2200.00  Y  +398090.062+216.588607*T-61.96494*T*LN(T)
       -5.55378E-05*T**2+1.47712917E-09*T**3+4654831*T**(-1);
      6000.00  N !
$ ------------------------------------------------------------------------------
$ Nb
$
$ CBCC_A12 and CUB_A13 from 06Slu not included in unary
$
 PAR  G(BCC_A2,NB:VA),,                 +GHSERNB;,,                   N 91Din !
 PAR  G(A2_BCC,NB:VA),,                 +GHSERNB;,,                   N 91Din !
 PAR  G(FCC_A1,NB:VA),,                 +GHSERNB+13500+1.7*T;,,       N 91Din !
 PAR  G(A1_FCC,NB:VA),,                 +GHSERNB+13500+1.7*T;,,       N 91Din !
 PAR  G(HCP_A3,NB:VA),,                 +GHSERNB+10000+2.4*T;,,       N 91Din !
 PAR  G(CBCC_A12,NB:VA),,               +GHSERNB+17600;,,             N 06Slu !
 PAR  G(CUB_A13,NB:VA),,                +GHSERNB+22000;,,             N 06Slu !
 PAR  G(LIQUID,NB),,                    +GLIQNB;,,                    N 91Din !
$
 PAR  G(AL3NB_D022,NB:NB),,             +4*GHSERNB+80000;,,           N 09Wit !
 PAR  G(ALNB3_A15,NB:NB),,              +4*GHSERNB+19579.6;,,         N 08Zhu !
 PAR  G(C14_LAVES,NB:NB),,              +3*GHSERNB+49620;,,           N 12Liu !
 PAR  G(MU_D85,NB:NB:NB:NB),,           +13*GHSERNB+227500;,,         N 12Liu !
 PAR  G(OMEGA_C32,NB),,                 +GHSERNB+15000+2.4*T;,,       N 01Zha !
 PAR  G(SIGMA_D8B,NB:NB:NB),,           +30*GHSERNB+90000;,,          N 08Zhu !
$
 FUNCTION GHSERNB   298.15  -8519.353+142.045475*T-26.4711*T*LN(T)
       +2.03475E-04*T**2-3.5012E-07*T**3+93399*T**(-1);
      2750.00  Y  -37669.3+271.720843*T-41.77*T*LN(T)+1.528238E+32*T**(-9);
      6000.00  N !
 FUNCTION GLIQNB    298.15  +29781.555-10.816418*T+GHSERNB-3.06098E-23*T**7;
      2750.00  Y  -7499.398+260.756148*T-41.77*T*LN(T);
      6000.00  N !
 FUNCTION GFCCNB    298.15  +GHSERNB+13500+1.7*T;                      6000 N !
$ ------------------------------------------------------------------------------
$ Si
$
 PAR  G(DIAMOND_A4,SI),,                +GHSERSI;                3600 N 91Din !
 PAR  G(FCC_A1,SI:VA),,                 +GHSERSI+51000-21.8*T;   3600 N 91Din !
 PAR  G(A1_FCC,SI:VA),,                 +GHSERSI+51000-21.8*T;   3600 N 91Din !
 PAR  G(BCC_A2,SI:VA),,                 +GHSERSI+47000-22.5*T;   3600 N 91Din !
 PAR  G(A2_BCC,SI:VA),,                 +GHSERSI+47000-22.5*T;   3600 N 91Din !
 PAR  G(HCP_A3,SI:VA),,                 +GHSERSI+49200-20.8*T;   3600 N 91Din !
 PAR  G(CBCC_A12,SI:VA),,               +GHSERSI+50208-20.377*T; 3600 N 91Din !
 PAR  G(CUB_A13,SI:VA),,                +GHSERSI+47279-20.377*T; 3600 N 91Din !
 PAR  G(LIQUID,SI),,                    +GLIQSI;                 3600 N 91Din !
$
 PAR  G(CR3SI_A15,SI:SI:VA),,           +4*GHSERSI+208000-80*T;,,     N 94Cou !
 PAR  G(SIV3_A15,SI:SI),,               +4*GHSERSI+208000-80*T;,,     N 98Ran !
$
 PAR  G(GAS,SI),,                       +F8197T+RTLNP;,,              N 90SUB !
 PAR  G(GAS,SI2),,                      +F8227T+RTLNP;,,              N 90SUB !
 PAR  G(GAS,SI3),,                      +F8245T+RTLNP;,,              N 90SUB !
$
 FUNCTION GHSERSI   298.15  -8162.609+137.236859*T-22.8317533*T*LN(T)
       -0.001912904*T**2-3.552E-09*T**3+176667*T**(-1);
      1687.00  Y  -9457.642+167.281367*T-27.196*T*LN(T)-4.20369E+30*T**(-9);
      3600.00  N !
 FUNCTION GLIQSI    298.15  +50696.36-30.099439*T+GHSERSI+2.09307E-21*T**7;
      1687.00  Y  +40370.523+137.722298*T-27.196*T*LN(T);
      3600.00  N !
 FUNCTION GBCCSI    298.15  +GHSERSI+47000-22.5*T;               3600 N 91Din !
$ Si(g)
 FUNCTION F8197T    298.15  +444772.786-60709.2124*T**(-1)-27.6547439*T
       -21.0681554*T*LN(T)+3.99285396E-04*T**2-9.9554096E-08*T**3;
      2000.00  Y  +444116.957+762762.028*T**(-1)-38.3214094*T
       -19.3609998*T*LN(T)-9.76258996E-04*T**2+4.14151845E-08*T**3;
      4000.00  Y  +400678.285+22825602.8*T**(-1)+96.3062503*T
       -35.5990619*T*LN(T)+0.00175586581*T**2-4.58426236E-08*T**3;
      6000.00  N !
$ Si2(g)
 FUNCTION F8227T    298.15  +580605.171-8227.81508*T**(-1)-31.8482492*T
       -28.7155033*T*LN(T)-0.0094705886*T**2+1.76928808E-07*T**3;
       600.00  Y  +576928.698+444960.032*T**(-1)-3.54867845*T
       -32.2831164*T*LN(T)-0.0114310436*T**2+1.75212671E-06*T**3;
      1200.00  Y  +565230.011+1453776.82*T**(-1)+139.106857*T
       -53.3225696*T*LN(T)+0.00393279264*T**2-2.42637831E-07*T**3;
      2600.00  Y  +583134.867-3023002.76*T**(-1)+39.6531838*T
       -40.3154759*T*LN(T)-1.64330156E-04*T**2-5.40281315E-09*T**3;
      6000.00  N !
$ Si3(g)
 FUNCTION F8245T    298.15  +616635.909+234142.916*T**(-1)+129.920395*T
       -58.7282976*T*LN(T)-0.00312912992*T**2+5.00836655E-07*T**3;
      1000.00  Y  +614516.828+384664.408*T**(-1)+160.460124*T
       -63.3670984*T*LN(T)+9.95168584E-04*T**2-1.50930827E-07*T**3;
      2900.00  Y  +630336.932-1798745.53*T**(-1)+58.7146891*T
       -49.9352032*T*LN(T)-0.00334104952*T**2+9.15842733E-08*T**3;
      6000.00  N !
$ ------------------------------------------------------------------------------
$ Ti
$
$ BCT_A5 added in unary 3.0
$
 PAR  G(HCP_A3,TI:VA),,                 +GHSERTI;                4000 N 91Din !
 PAR  G(BCC_A2,TI:VA),,                 +GBCCTI;                 4000 N 91Din !
 PAR  G(A2_BCC,TI:VA),,                 +GBCCTI;                 4000 N 91Din !
 PAR  G(FCC_A1,TI:VA),,                 +GHSERTI+6000-0.1*T;     4000 N 91Din !
 PAR  G(A1_FCC,TI:VA),,                 +GHSERTI+6000-0.1*T;     4000 N 91Din !
 PAR  G(DIAMOND_A4,TI),,                +GHSERTI+25000;          4000 N 91Din !
 PAR  G(BCT_A5,TI),,                    +GHSERTI+4602.2;         3000 N SGCOST !
 PAR  G(CBCC_A12,TI:VA),,               +GHSERTI+4602.2;         4000 N 91Din !
 PAR  G(CUB_A13,TI:VA),,                +GHSERTI+7531.2;         4000 N 91Din !
 PAR  G(LIQUID,TI),,                    +GLIQTI;                 4000 N 91Din !
$
 PAR  G(AL3TI_D022,TI:TI),,             +4*GHSERTI+80000;,,           N 08Wit !
 PAR  G(AL3TI_LT,TI:TI),,               +4*GHSERTI+80000;,,           N 08Wit !
 PAR  G(AL5TI2,TI:TI),,                 +7*GHSERTI+55000;,,           N 08Wit !
 PAR  G(AL2TI,TI:TI),,                  +3*GHSERTI+15000;,,           N 08Wit !
 PAR  G(ALTI_L10,TI:TI),,               +2*GFCCTI;,,                  N 08Wit !
 PAR  G(ALTI3_D019,TI:TI),,             +4*GHSERTI+20;,,              N 08Wit !
 PAR  G(FE2TI_C14,TI:TI),,              +3*GHSERTI+15000;        4000 N REFLAV !
 PAR  G(OMEGA_C32,TI),,                 +GHSERTI+1886.7-0.1561*T;,,   N 01Zha !
 PAR  G(SI3TI5_D88,TI:TI:TI),,          +8*GHSERTI+40000+20*T;,,      N 96Sei !
$
 FUNCTION GHSERTI   298.15  -8059.921+133.615208*T-23.9933*T*LN(T)
       -0.004777975*T**2+1.06716E-07*T**3+72636*T**(-1);
       900.00  Y  -7811.815+132.988068*T-23.9887*T*LN(T)
       -0.0042033*T**2-9.0876E-08*T**3+42680*T**(-1);
      1155.00  Y  +908.837+66.976538*T-14.9466*T*LN(T)
       -0.0081465*T**2+2.02715E-07*T**3-1477660*T**(-1);
      1941.00  Y  -124526.786+638.806871*T-87.2182461*T*LN(T)
       +0.008204849*T**2-3.04747E-07*T**3+36699805*T**(-1);
      4000.00  N !
 FUNCTION GBCCTI    298.15  -1272.064+134.71418*T-25.5768*T*LN(T)
       -6.63845E-04*T**2-2.78803E-07*T**3+7208*T**(-1);
      1155.00  Y  +6667.385+105.366379*T-22.3771*T*LN(T)
       +0.00121707*T**2-8.4534E-07*T**3-2002750*T**(-1);
      1941.00  Y  +26483.26-182.426471*T+19.0900905*T*LN(T)
       -0.02200832*T**2+1.228863E-06*T**3+1400501*T**(-1);
      4000.00  N !
 FUNCTION GLIQTI    298.15  +12194.415-6.980938*T+GHSERTI;
      1300.00  Y  +369519.198-2554.0225*T+342.059267*T*LN(T)
       -0.163409355*T**2+1.2457117E-05*T**3-67034516*T**(-1);
      1941.00  Y  -19887.066+298.7367*T-46.29*T*LN(T);
      4000.00  N !
 FUNCTION GFCCTI    298.15  +GHSERTI+6000-0.1*T;                       4000 N !
$ ------------------------------------------------------------------------------
$ V
$
 PAR  G(BCC_A2,V:VA),,                  +GHSERVV;                4000 N 91Din !
 PAR  G(A2_BCC,V:VA),,                  +GHSERVV;                4000 N 91Din !
 PAR  G(FCC_A1,V:VA),,                  +GHSERVV+7500+1.7*T;     4000 N 91Din !
 PAR  G(A1_FCC,V:VA),,                  +GHSERVV+7500+1.7*T;     4000 N 91Din !
 PAR  G(HCP_A3,V:VA),,                  +GHSERVV+4000+2.4*T;     4000 N 91Din !
 PAR  G(CBCC_A12,V:VA),,                +GHSERVV+9000;           4000 N 91Din !
 PAR  G(CUB_A13,V:VA),,                 +GHSERVV+10000;          4000 N 91Din !
 PAR  G(LIQUID,V),,                     +GLIQVV;                 4000 N 91Din !
$
 PAR  G(C14_LAVES,V:V),,                +3*GHSERVV+36983;,,           N 13Khv2 !
 PAR  G(SIGMA_D8B,V:V:V),,              +30*GHSERVV+100000;,,         N 02Sun !
 PAR  G(SIV3_A15,V:V),,                 +4*GHSERVV+18000+10*T;,,      N 98Ran !
$
 FUNCTION GHSERVV   298.15  -7930.43+133.346053*T-24.134*T*LN(T)
       -0.003098*T**2+1.2175E-07*T**3+69460*T**(-1);
       790.00  Y  -7967.842+143.291093*T-25.9*T*LN(T)
